Repository: ARTS-Laboratory/dataset-electrothermal-deformation-characterization-for-samsung-30Q-cell

# Dataset Electrothermal Deformation Characterization for Samsung 30Q Cell
Dataset for the Samsung 30Q battery for electro-thermal and deformation characterization

The Samsung 30Q is a high-performance lithium-ion cell widely used in various applications, including e-bikes, power tools, and other high-drain devices. Cycling refers to the process of charging and discharging the battery repeatedly.

## Key Features of the Samsung 30Q:
- **Capacity**: 3000mAh
- **Nominal Voltage**: 3.6V
- **Max Continuous Discharge Current**: 15A

Cycle Life:
   - The battery is rated for around 300-500 cycles with minimal capacity loss under optimal conditions.
   - Proper care can extend its lifespan.

## Dataset
The dataset consists of three cells, each at:
 - Room temperature for for discharge rates C/10, 1C, 2C, 3C, and 4C
 - Room temperature, 30, 40, and 50 °C for 1C discharge and High Power Pulse Characterization (In Progress)
 - The monitored data includes current, voltage, temperature, and Hoop strain with respect to time

## Data Visualization
The plotting folder contains codes in both MATLAB and python that can be used to plot data

The following figures were created in MATLAB using the Rate_Compare.m file
The voltage per C-rate with respect to depth of discharge for cell S001
The temperature per C-rate with respect to depth of discharge for cell S003
 - The strain per C-rate with respect to depth of discharge for cell S002

## Licensing and Citation

This work is licensed under a Creative Commons Attribution-ShareAlike 4.0 International License [cc-by-sa 4.0].
Cite this as: 

@Misc{ARTSLabDatasetElectrothermalDeformation,    
  author = {ARTS-Lab},  
  howpublished = {GitHub},  
  title  = {Dataset Electrothermal Deformation Characterization for {S}amsung 30Q Cell},    
  groups = {ARTS-Lab},    
  url    = {https://github.com/ARTS-Laboratory/dataset-electrothermal-deformation-characterization-for-samsung-30Q-cell},   
  notes  = {Accessed: Month dd, yyyy},   
}
QR code for repo.

# Data

## Notes
1. This data is for Hybrid Pulse Power Test performed in April, 2025
2. Columns in the data text files are: Current, Voltage,  Temperature, and State of Charge

File: data/HPPC-for-electrothermal-neural-net/DNN01_HPPC_1C_20amb_processed_scrubbed.csv (part 1 of 102)
current,voltage,temperature,soc
0.021931,4.1677,20.325847,100.00021434407644
-3.0313,4.0642,20.302807,99.97058773339276
-2.9854,4.062,20.320967,99.9414097293895
-3.0062,4.0566,20.317271,99.912028435213
-2.9834,4.0535,20.302695,99.88286997834176
-2.9858,4.0515,20.31878,99.85368806491212
-2.9896,4.0483,20.325045,99.82446901193155
-2.9847,4.045,20.306804,99.79529784942451
-2.9785,4.0436,20.318594,99.76618728302684
-2.9982,4.0399,20.313678,99.7368841773785
-2.9725,4.0397,20.328512,99.70783225237692
0.013472,4.1306,20.321625,99.70796392185838
0.002255,4.1371,20.329596,99.70798596124976
0.002762,4.1402,20.325056,99.70801295583912
0.004681,4.1411,20.325487,99.70805870590166
0.004475,4.1422,20.31818,99.7081024426096
0.001871,4.1432,20.299662,99.70812072895164
0.004292,4.1446,20.323034,99.70816267709702
0.008906,4.1452,20.31537,99.70824972047602
0.004531,4.1456,20.317526,99.70829400450366
-0.001796,4.146,20.305495,99.70827645117907
0.000838,4.1465,20.31314,99.7082846414274
0.000372,4.1473,20.315432,99.70828827719396
0.002318,4.1485,20.320138,99.70831093232
0.00612,4.1485,20.307435,99.70837074654406
0.006157,4.149,20.325669,99.70843092239006
0.006324,4.1492,20.304878,99.7084927304216
-0.003481,4.1486,20.299857,99.70845870863828
-0.003189,4.1507,20.322884,99.70842754073622
-0.002507,4.1494,20.336024,99.7084030384062
-0.003807,4.1497,20.330258,99.70836583044036
-0.003925,4.1509,20.318547,99.70832746919372
0.003548,4.1505,20.318263,99.70836214580596
-0.001839,4.1519,20.307705,99.70834417221803
-0.001887,4.1512,20.329457,99.70832572949897
0.002194,4.1501,20.317653,99.70834717270282
0.004236,4.1521,20.304901,99.7083885735285
0.003938,4.1521,20.327947,99.70842706183149
0.006103,4.1523,20.313852,99.70848670990492
0.002076,4.1527,20.322236,99.708506999828
-0.001877,4.1527,20.303367,99.70848865484456
-0.000928,4.1517,20.303798,99.7084795849753
-0.001026,4.1531,20.313217,99.70846955729655
0.005048,4.1538,20.289234,99.70851889425784
0.003248,4.153,20.316648,99.70855063880028
0.002007,4.1541,20.290737,99.70857025434728
0.00169,4.1522,20.291698,99.70858677167386
0.000242,4.1527,20.294698,99.70858913687684
0.000726,4.1534,20.3152,99.70859623248576
0.005066,4.1532,20.31772,99.70864574537124
0.002564,4.1546,20.285845,99.70867080479452
0.006916,4.1542,20.301357,99.70873839877711
0.00121,4.1527,20.327828,99.708750224792
0.008615,4.1534,20.329775,99.7088344240633
0.003505,4.1536,20.335196,99.7088686804122
0.002491,4.1538,20.310314,99.70889302636516
-0.002111,4.1539,20.318532,99.7088723943673
-0.003176,4.1542,20.326528,99.7088413535216
-0.001949,4.1543,20.365602,99.70882230484143
0.00322,4.155,20.36713,99.70885377572402
0.003032,4.1543,20.361167,99.7088834091762
0.004292,4.1535,20.373234,99.70892535732158
0.00465,4.1536,20.367148,99.70897080440358
0.004975,4.1544,20.381353,99.70901942789456
-0.003168,4.1541,20.365306,99.70898846523738
0.001832,4.1546,20.347559,99.70900637041034
-0.000418,4.1554,20.340154,99.70900228505974
0.006449,4.1541,20.33222,99.709065314787
0.0028,4.154,20.359282,99.70909268077187
0.006279,4.1547,20.340191,99.70915404899291
0.007347,4.1541,20.33875,99.7092258553825
-0.001102,4.1543,20.358727,99.70921508491274
0.001093,4.1541,20.359774,99.7092257674204
0.003104,4.1544,20.349074,99.70925610456932
0.002824,4.1547,20.356023,99.7092837051198
0.000766,4.1539,20.36291,99.70929119167135
0.005398,4.1551,20.348914,99.70934394938077
0.003409,4.1547,20.369858,99.70937726746732
0.003944,4.1543,20.392706,99.70941581441171
0.001748,4.1549,20.357932,99.70943289860512
-0.000944,4.1552,20.378834,99.7094236723588
-0.001722,4.1561,20.373425,99.7094068422781
-0.000736,4.1551,20.373006,99.70939964893353
-5.19e-05,4.1562,20.3439,99.70939914168544
-0.000755,4.1565,20.36108,99.70939176264308
0.001849,4.1553,20.377035,99.70940983396666
0.002612,4.1547,20.384458,99.7094353625211
-0.001582,4.1551,20.362245,99.70941990073966
-0.00087,4.1551,20.38556,99.70941139773724
-0.002627,4.1557,20.349241,99.70938572257928
0.0,4.1555,20.382173,99.70938572257928
0.009537,4.1556,20.371565,99.70947893307844
0.002867,4.1552,20.350356,99.70950695389224
0.002215,4.1556,20.376573,99.70952860234097
-0.000627,4.1549,20.376321,99.70952247431508
0.001991,4.1562,20.392331,99.709541933485
0.000834,4.155,20.375458,99.70955008463908
0.002805,4.156,20.376462,99.70957749949176
0.00653,4.1557,20.384557,99.7096413208779
0.007658,4.1555,20.384058,99.7097161668465
0.006627,4.1561,20.38112,99.70978093626852
-0.000823,4.1557,20.372662,99.70977289262368
-0.002548,4.1541,20.346007,99.70974798957748
6.11e-05,4.1556,20.381212,99.70974858674236
-0.001022,4.1566,20.3581,99.70973859815788
-0.001135,4.1558,20.382118,99.70972750516044
-0.003226,4.1556,20.382469,99.70969597563644
-0.000989,4.1556,20.386867,99.70968630957964
0.003222,4.1554,20.391666,99.7097178000094
0.004614,4.1565,20.399637,99.709762895243
-0.000515,4.1547,20.386861,99.7097578618565
-0.001721,4.1553,20.368412,99.70974104154938
4.63e-05,4.1565,20.382174,99.7097414940655
0.006683,4.1565,20.388968,99.70980681080722
0.002348,4.1578,20.379562,99.70982975914023
0.006666,4.1563,20.39559,99.70989490973136
0.011912,4.1563,20.404036,99.7100113324498
0.003139,4.1558,20.342478,99.71004201167356
0.007729,4.1564,20.358661,99.71011755156532
0.005387,4.1561,20.375688,99.7101702017655
0.006754,4.1558,20.37562,99.71023621243042
0.007335,4.1562,20.379341,99.7103079015372
0.002532,4.155,20.360873,99.71033264820636
0.00276,4.1557,20.380665,99.71035962324858
0.000733,4.1558,20.39346,99.71036678727248
0.000135,4.1566,20.385877,99.71036810670388
0.00055,4.1566,20.384534,99.7103734821652
0.002293,4.1561,20.393374,99.71039589295208
0.003204,4.1562,20.343625,99.71042720745764
0.004895,4.1565,20.371069,99.7104750490633
0.01014,4.1562,20.382927,99.71057415302276
0.007516,4.157,20.391822,99.710647611145
0.007571,4.1557,20.369061,99.71072160681337
-0.001112,4.1561,20.400915,99.71071073860792
-0.002676,4.1565,20.376232,99.71068458454523
0.000147,4.1562,20.393936,99.71068602125946
0.003366,4.1564,20.404673,99.7107189190827
0.001581,4.1552,20.372696,99.71073437109057
-0.001911,4.1565,20.384234,99.71071569380592
0.004725,4.1561,20.39977,99.71076187390535
0.004272,4.1558,20.376787,99.7108036265794
0.005899,4.1552,20.367498,99.71086128084538
0.006091,4.1564,20.380434,99.71092081163602
0.005797,4.1553,20.379516,99.71097746899824
0.002632,4.1559,20.351962,99.711003193024
-0.003808,4.157,20.390457,99.7109659752846
0.001071,4.1564,20.400146,99.7109764427738
-0.0006,4.1558,20.365731,99.7109705786342
-0.00322,4.157,20.378119,99.7109391077516
-0.000574,4.1562,20.386213,99.71093349772472
-0.000466,4.1567,20.394431,99.71092894324296
-0.000311,4.1566,20.377953,99.71092590366392
-0.001887,4.1562,20.416687,99.71090746094482
-0.00064,4.1561,20.389171,99.71090120586256
-0.001563,4.1566,20.390594,99.71088592977888
-0.001022,4.156,20.386584,99.7108759411944
-0.000649,4.1564,20.385758,99.71086959815004
0.005079,4.1551,20.388487,99.71091923809188
-0.001688,4.1566,20.374936,99.71090274031243
-0.001542,4.1558,20.38101,99.71088766947364
0.002007,4.1559,20.386061,99.71090728502064
-0.001283,4.1564,20.393576,99.71089474553544
0.001299,4.1563,20.384947,99.7109074413977
-0.000733,4.1571,20.365832,99.7109002773738
-0.003832,4.1569,20.381602,99.7108628250688
0.000969,4.1567,20.420453,99.71087229565428
0.006828,4.1556,20.378972,99.71093902956308
0.004898,4.1561,20.372012,99.71098690048946
0.002314,4.1568,20.429379,99.71100951652124
0.004367,4.1557,20.390973,99.71105219768404
0.004156,4.1558,20.379269,99.71109281662444
-0.001168,4.1574,20.403761,99.71108140109934
0.003505,4.1561,20.384838,99.71111565744825
0.003043,4.1558,20.392212,99.71114539840964
-0.002368,4.1561,20.388017,99.7111222546053
-0.000218,4.1561,20.405696,99.71112012396792
-0.001846,4.1555,20.424847,99.71110208196504
-0.000712,4.1557,20.376646,99.71109512318604
-0.001012,4.1561,20.411197,99.7110852323372
-0.002181,4.1552,20.393833,99.71106391618972
-0.000226,4.1564,20.39443,99.7110617073638
-0.000558,4.1571,20.399008,99.71105625371396
0.001037,4.1551,20.402925,99.71106638890193
-0.000532,4.1573,20.382961,99.7110611893648
-0.002624,4.1565,20.403111,99.71103554352756
0.005469,4.157,20.414476,99.71108899516013
0.004179,4.1556,20.4043,99.71112983889252
0.001786,4.1548,20.402175,99.71114729448144
-0.000364,4.1557,20.386948,99.71114373690342
-0.001445,4.1562,20.410676,99.71112961410051
-0.000409,4.1565,20.398622,99.711125616712
0.002266,4.1558,20.39423,99.71114776361262
0.44129,4.1705,20.391292,99.71546074056263
0.29376,4.1645,20.388077,99.71833182331738
0.32573,4.1687,20.406458,99.72151536697784
0.2894,4.1661,20.428979,99.72434383698474
0.29294,4.1676,20.418951,99.72720690541534
0.27918,4.168,20.365957,99.72993548957749
0.30834,4.1678,20.395291,99.73294907092482
0.28566,4.1688,20.397652,99.73574098779476
0.30824,4.1697,20.382775,99.73875359178552
0.32828,4.1692,20.368601,99.74196205803936
0.27024,4.1675,20.408525,99.74460326652124
0.29853,4.1695,20.399698,99.7475209691859
0.2848,4.1686,20.399206,99.75030448078908
0.26057,4.1704,20.377264,99.75285117888754
0.27773,4.1699,20.395973,99.75556559137894
0.26117,4.1695,20.413806,99.758118153617
0.30859,4.1714,20.378886,99.76113417835585
0.2962,4.1697,20.392149,99.76402910861168
0.27068,4.169,20.414103,99.76667461746264
0.32555,4.1702,20.420399,99.7698564018812
0.28296,4.1695,20.4054,99.77262193012292
0.31333,4.1713,20.402838,99.77568428156472
0.31592,4.1709,20.428482,99.7787719465425
0.32555,4.1723,20.405051,99.78195373096108
0.32773,4.1727,20.383941,99.78515682175362
0.30099,4.1709,20.395437,99.78809856739068
0.304,4.1728,20.397316,99.7910697314615
0.33308,4.1722,20.376853,99.79432511083223
0.33157,4.1725,20.40774,99.79756573211829
0.26839,4.1713,20.396264,99.80018885950304
0.31171,4.1738,20.407261,99.80323537776788
0.27409,4.1727,20.405795,99.80591421447896
0.32249,4.1735,20.402703,99.80906609178552
0.27416,4.1718,20.390901,99.8117456126462
0.30909,4.1732,20.379303,99.81476652416808
0.30376,4.1736,20.408675,99.81773534258303
0.29649,4.1729,20.383364,99.820633107173
0.28698,4.1734,20.383549,99.82343792515012
0.32812,4.1741,20.388977,99.8266448276334
0.31961,4.1732,20.391546,99.8297685570698
0.30915,4.173,20.414498,99.83279005500565
0.32432,4.1738,20.399735,99.83595981793802
0.35054,4.1753,20.404256,99.8393858437715
0.30106,4.1742,20.408212,99.8423282735582
0.29544,4.1749,20.408644,99.84521577590384
0.32075,4.1751,20.398985,99.84835064720554
0.29478,4.1737,20.392924,99.85123169899762
0.30656,4.1743,20.405418,99.85422788339744
0.30436,4.1742,20.386427,99.85720256595202
0.27156,4.174,20.388781,99.85985667554108
0.29117,4.1747,20.398625,99.8627024447598
0.30866,4.1762,20.394184,99.86571915364829
0.28904,4.1758,20.3722,99.8685441051714
0.3189,4.1746,20.43014,99.87166089537592
0.2824,4.1762,20.409014,99.87442095042066
0.32838,4.1758,20.375109,99.87763039403109
0.31703,4.1753,20.367533,99.88072890766716
0.30479,4.1753,20.399745,99.88370779285512
0.3137,4.176,20.390764,99.88677376051636
0.31009,4.1763,20.381179,99.88980444560424
0.3121,4.1758,20.377564,99.89285477555984
0.26619,4.1755,20.403739,99.89545640109932
0.28023,4.1757,20.431052,99.89819524750578
0.3361,4.178,20.375964,99.90148014304592
0.25931,4.1751,20.411348,99.90401452645118
0.33854,4.1782,20.382464,99.9073232694924
0.34173,4.1776,20.39481,99.91066319020923
0.33012,4.1772,20.403379,99.91388963982456
0.29085,4.177,20.419783,99.91673228150216
0.29983,4.1788,20.398422,99.91966268980264
0.31325,4.1778,20.408765,99.92272425935916
0.28829,4.1774,20.422109,99.92554188070775
0.30334,4.1793,20.419017,99.928506594225
0.30128,4.1773,20.403045,99.93145117419624
0.2996,4.1772,20.402454,99.93437933457652
0.31784,4.1774,20.403835,99.93748576480108
0.29512,4.1772,20.385189,99.94037013960562
0.31508,4.1781,20.421626,99.94344959478796
0.34045,4.1797,20.395318,99.94677700534028
0.34589,4.1789,20.415376,99.95015758409176
0.35315,4.18,20.385329,99.95360911893258
0.32166,4.1798,20.400988,99.95675288417934
0.33632,4.18,20.394151,99.960039929904
0.34258,4.1796,20.39823,99.96338815815191
0.35699,4.1796,20.399333,99.96687722348626
0.30052,4.1788,20.403191,99.96981437554732
0.3554,4.1816,20.39336,99.97328790091169
0.28547,4.1792,20.407171,99.97607796080408
0.31358,4.1789,20.378688,99.9791427556374
0.3491,4.1824,20.392352,99.9825547075358
0.30409,4.1805,20.398328,99.98552675122755
0.30103,4.1795,20.405899,99.98846888780729
0.31295,4.1808,20.422563,99.991527525294
0.30305,4.1808,20.404417,99.99448940447708
0.2912,4.1805,20.385321,99.9973354669028
0.3049,4.1814,20.406549,100.00031542718304
0.26896,4.18,20.389007,100.0029441255004
0.28301,4.1812,20.369844,100.0057101424204
0.2797,4.1805,20.40455,100.00844380883689
0.29009,4.181,20.386884,100.0112790226043
0.29818,4.1817,20.405414,100.01419330452086
0.025294,4.1716,20.417753,100.01444051709984
0.002486,4.1717,20.391747,100.01446481418496
0.004177,4.1696,20.403187,100.01450563837024
0.003831,4.1706,20.408485,100.01454308090167
0.004335,4.1691,20.412434,100.01458544931036
0.003309,4.1699,20.411591,100.01461779004036
0.00617,4.1681,20.404638,100.0146780929427
-0.001756,4.1694,20.428157,100.01466093056077
0.004378,4.1705,20.411939,100.0147037192328
0.003561,4.169,20.377869,100.01473852290142
0.005942,4.1696,20.417146,100.01479659743072
0.004381,4.1686,20.405042,100.01483941542348
0.00403,4.1687,20.409645,100.01487880289454
0.004089,4.1687,20.405759,100.014918767006
0.003943,4.1699,20.37236,100.01495730417685
0.002654,4.1688,20.40305,100.01498324322104
-0.000158,4.1677,20.391477,100.01498169899762
0.003335,4.1681,20.400317,100.01501429384032
-0.001604,4.1686,20.419328,100.0149986170404
0.000663,4.1672,20.380761,100.01500509691468
0.000391,4.1674,20.421781,100.015008918379
0.001513,4.1686,20.397826,100.0150237057844
0.006097,4.1679,20.414107,100.01508329521644
-0.00151,4.1678,20.395845,100.01506853713173
-0.000325,4.1688,20.416623,100.01506536072276
-0.001637,4.1692,20.398403,100.0150493613952
-0.00197,4.1682,20.404724,100.01503010747012
-0.000687,4.1676,20.387958,100.01502339303028
0.004339,4.1675,20.379852,100.01506580053324
0.006558,4.1682,20.388618,100.01512989557922
0.010976,4.1665,20.404383,100.01523717023989
0.001607,4.1668,20.405782,100.01525287636048
0.00177,4.167,20.424189,100.01527017557234
0.001171,4.1665,20.4073,100.01528162041816
0.000638,4.1671,20.384213,100.01528785595328
0.005003,4.1679,20.419966,100.01533675310408
0.005663,4.1665,20.397108,100.01539210080848
0.003066,4.1665,20.394687,100.0154220665619
6.84e-05,4.1662,20.384586,100.0154227350738
0.002572,4.1675,20.370863,100.0154478726856
0.002728,4.166,20.389572,100.01547453497372
-0.001507,4.1673,20.366805,100.01545980620972
-0.001738,4.1664,20.39245,100.01544281975198
0.002283,4.1667,20.411904,100.0154651328032
0.001778,4.1669,20.372617,100.0154825102036
0.000175,4.1672,20.378562,100.01548422057766
0.000898,4.1672,20.396143,100.01549299723996
0.000997,4.1665,20.404565,100.01550274148526
0.002523,4.1672,20.390156,100.01552740019234
0.000459,4.1674,20.413388,100.01553188625915
0.000722,4.167,20.37962,100.01553894277382
0.003229,4.1652,20.385663,100.0155705016185
0.004731,4.1655,20.376954,100.01561674035936
0.003704,4.166,20.387118,100.0156529416479
-0.001361,4.1668,20.423068,100.01563963982454
0.002047,4.1664,20.393176,100.0156596463142
0.000185,4.166,20.396978,100.0156614544239
0.006658,4.1672,20.399349,100.01572652682648
0.0029,4.1663,20.360462,100.01575487016795
0.006142,4.1674,20.412097,100.01581489941046
0.001375,4.1662,20.39812,100.01582833806374
0.009859,4.1657,20.385272,100.01592469565117
0.002122,4.1671,20.405643,100.01594543515826
0.008399,4.1676,20.417156,100.01602752333928
0.007815,4.1661,20.406859,100.01610390375774
0.008175,4.1657,20.418864,100.01618380265997
0.006453,4.1666,20.383903,100.01624687148151
0.004304,4.166,20.405026,100.01628893690967
0.000487,4.1659,20.375551,100.01629369663632
-0.001299,4.1669,20.418198,100.01628100077409
-0.001675,4.1668,20.41823,100.01626463005098
-0.001115,4.167,20.416119,100.01625373252486
-0.003572,4.1666,20.393654,100.01621882134704
-0.002044,4.1656,20.404121,100.01619884417808
-0.000702,4.1658,20.38967,100.01619198313472
-0.001594,4.1663,20.406686,100.01617640407048
-0.001051,4.1666,20.420948,100.0161661320526
0.003061,4.1671,20.383927,100.0161960489382
0.004034,4.1666,20.431611,100.01623547550354
0.006029,4.1663,20.418117,100.01629440033308
0.004174,4.1657,20.398481,100.01633519519766
0.003533,4.1659,20.412039,100.01636972520642
0.003559,4.1653,20.38214,100.01640450932788
-0.004909,4.1667,20.409004,100.01635653089228
-0.001682,4.1656,20.429986,100.01634009175424
-0.001696,4.166,20.409852,100.01632351578628
-0.000843,4.1655,20.38953,100.01631527667011
-0.003802,4.1661,20.424661,100.01627811757209
0.006952,4.1669,20.431537,100.01634606340308
0.006036,4.1657,20.408149,100.0164050566476
0.007363,4.1661,20.393133,100.0164770194142
0.005567,4.1667,20.409938,100.01653142885624
0.000834,4.166,20.405996,100.01653958001032
-0.001528,4.1663,20.411228,100.01652464600144
0.001861,4.1657,20.391423,100.0165428346078
0.003528,4.1665,20.418743,100.01657731574872
0.000918,4.1649,20.405372,100.01658628788236
0.00122,4.1655,20.402878,100.01659821163288
0.001202,4.1655,20.417392,100.01660995945925
0.002896,4.1652,20.421594,100.01663826370644
-0.001034,4.1661,20.39881,100.01662815783918
0.003931,4.166,20.444263,100.01666657772722
0.001982,4.1672,20.433917,100.01668594893508
0.000294,4.1652,20.405589,100.01668882236348
-0.000879,4.1648,20.416807,100.01668023139896
0.00405,4.166,20.40728,100.01671981434134
0.002461,4.1654,20.432197,100.01674386708731
0.002727,4.1664,20.401915,100.01677051960186
0.005945,4.1656,20.423495,100.01682862345189
0.003959,4.1648,20.393866,100.01686731699976
0.004714,4.1652,20.416388,100.01691338958996
-0.003956,4.1657,20.449056,100.0168747253628
-0.005219,4.1657,20.420949,100.01682371712172
-0.003534,4.1658,20.369084,100.0167891773394
0.0011,4.1658,20.446453,100.01679992826205
-0.00129,4.1668,20.416548,100.01678732036186
-0.001746,4.1651,20.397264,100.01677025571558
0.005418,4.1658,20.422933,100.01682320889628
0.003052,4.167,20.408859,100.0168530378198
0.004438,4.1661,20.418623,100.0168964129058
0.007527,4.1651,20.404875,100.01696997853723
0.004773,4.1663,20.391356,100.01701662776787
0.003484,4.1649,20.384976,100.0170506788719
0.003192,4.1656,20.388402,100.01708187609464
0.002025,4.1654,20.425561,100.01710166756584
0.000959,4.1652,20.404839,100.01711104041566
0.001587,4.1667,20.419803,100.01712655106492
-0.002201,4.166,20.373974,100.01710503944612
0.001145,4.1646,20.431848,100.0171162301792
0.00032,4.1656,20.411632,100.01711935772032
0.004898,4.1655,20.389748,100.01716722864673
0.005973,4.1648,20.429998,100.01722560615656
0.005054,4.166,20.421272,100.01727500175924
0.008787,4.1641,20.401245,100.01736088208388
0.00661,4.1659,20.420977,100.01742548535528
0.004351,4.1653,20.413142,100.01746801014106
5.81e-05,4.1648,20.418817,100.01746857798524
0.012278,4.1658,20.429407,100.01758857782886
0.00643,4.1658,20.419732,100.0176514218584
0.00488,4.1657,20.418284,100.01769911686056
0.006427,4.1657,20.399189,100.0177619315694
0.007861,4.1653,20.449178,100.0178387615719
0.005933,4.1664,20.39411,100.01789674813912
-0.00026,4.165,20.421423,100.01789420701196
0.003328,4.1656,20.418912,100.01792673343968
0.001664,4.1662,20.39747,100.01794299665352
-0.002116,4.166,20.421618,100.01792231578784
-0.001743,4.1661,20.400682,100.01790528046224
-0.000811,4.1654,20.428691,100.0178973541002
0.000172,4.1652,20.402612,100.01789903515356
0.002821,4.1662,20.433024,100.01792660638333
0.004465,4.1649,20.402865,100.0179702453556
-0.000236,4.1647,20.436949,100.01796793879402
0.00262,4.1642,20.385552,100.017993545537
0.001874,4.1641,20.416014,100.01801186119972
0.002645,4.1654,20.391153,100.01803771228184
0.00094,4.1645,20.422686,100.01804689943393
0.001338,4.1646,20.398054,100.01805997646524
0.002942,4.1643,20.415228,100.0180887302965
0.000788,4.1645,20.407949,100.01809643186652
-0.000621,4.1645,20.412348,100.018090362482
-0.00261,4.1651,20.40718,100.0180648534747
0.001521,4.1665,20.423257,100.01807971906862
0.004332,4.1659,20.41193,100.01812205815662
0.004843,4.165,20.39645,100.01816939153689
0.001752,4.1653,20.420672,100.01818651482456
0.004451,4.1664,20.421734,100.01823001696692
0.002448,4.1656,20.42472,100.01825394265651
0.002331,4.1661,20.411447,100.01827672483893
0.006745,4.1653,20.420238,100.01834264754176
0.00488,4.1652,20.42983,100.01839034254394
0.005763,4.1667,20.431048,100.01844666760492
0.005233,4.165,20.451296,100.01849781267592
0.006198,4.1661,20.445784,100.01855838923814
0.006795,4.1659,20.392023,100.01862480061924
0.008029,4.1657,20.39325,100.01870327258084
0.004431,4.1651,20.432315,100.0187465792519
0.003354,4.1651,20.445848,100.01877935979232
0.005818,4.1659,20.482475,100.01883622239944
0.001487,4.1659,20.401655,100.01885075569211
-0.000385,4.1665,20.433736,100.0188469928692
-0.004197,4.1666,20.399815,100.0188059732126
-0.99313,4.1304,20.421036,100.0090995515888
-0.99601,4.1302,20.411852,99.99936498209485
-0.99589,4.128,20.42384,99.98963158542878
-0.99615,4.1276,20.431412,99.97989564763556
-1.0049,4.1258,20.424298,99.97007419113967
-0.99899,4.1252,20.426473,99.96031049641896
-1.0002,4.125,20.462348,99.95053497568335
-1.0024,4.124,20.470295,99.94073795310253
-1.0063,4.1228,20.443588,99.93090281361418
-0.99515,4.1215,20.457072,99.921176649387
-1.0071,4.1228,20.466811,99.91133369104584
-1.0104,4.1206,20.408628,99.90145847993682
-1.0064,4.1202,20.41122,99.89162236309188
-1.0029,4.1209,20.467874,99.88182045372804
-0.99058,4.1186,20.45627,99.87213895469756
-1.0068,4.1186,20.455452,99.86229892842624
-1.0093,4.1165,20.418628,99.85243446823982
-1.0077,4.1174,20.476672,99.84258564575906
-1.0045,4.1174,20.438417,99.83276809868956
-1.0083,4.1166,20.429226,99.82291341206918
-1.0042,4.1165,20.434409,99.8130987970695
-0.99553,4.1149,20.422119,99.80336891888722
-0.99613,4.1138,20.439627,99.79363317656534
-1.005,4.1141,20.434033,99.78381074271284
-0.99163,4.1143,20.431195,99.77411898143804
-1.001,4.1128,20.433845,99.76433564184964
-0.9917,4.1125,20.411184,99.75464319642522
-1.0022,4.1123,20.445808,99.74484812855758
-1.0056,4.1121,20.453519,99.73501983056546
-1.0097,4.1117,20.42242,99.72515146095265
-1.0106,4.111,20.426313,99.7152742951304
-0.99332,4.1108,20.427596,99.70556601652903
-1.0055,4.1108,20.424652,99.69573869589354
-1.0079,4.1089,20.439404,99.68588791869956
-0.98741,4.1092,20.424235,99.6762374018734
-0.99785,4.1094,20.423343,99.66648484901796
-1.0033,4.1085,20.420554,99.65667903022768
-1.0009,4.1082,20.420399,99.64689666799588
-0.99626,4.1069,20.444293,99.6371596551104
-1.0013,4.1073,20.451498,99.62737338345218
-1.0056,4.1088,20.411493,99.61754508546008
-0.9998,4.1066,20.419065,99.60777347415087
-1.0035,4.1067,20.426327,99.5979657006474
-1.0002,4.1066,20.421665,99.5881901799118
-1.0091,4.1053,20.431977,99.5783276744386
-1.0091,4.1037,20.417257,99.5684651689654
-1.0076,4.1049,20.406274,99.55861732384125
-1.008,4.1047,20.416161,99.54876556929068
-1.0108,4.1038,20.429548,99.53888644875524
-0.99312,4.1036,20.429278,99.52918012486708
-0.99065,4.1048,20.43492,99.519497941687
-0.99317,4.1028,20.414508,99.50979112912052
-0.99103,4.1034,20.383482,99.50010523198536
-0.99842,4.1021,20.422228,99.49034710819728
-0.99779,4.1028,20.425376,99.4805951417558
-0.99484,4.1024,20.438394,99.47087200733408
-1.0001,4.1019,20.416331,99.46109746395508
-0.99924,4.1008,20.412839,99.45133132584289
-1.0007,4.1012,20.42392,99.44155091832428
-1.0047,4.1001,20.429096,99.43173141654157
-1.0101,4.0998,20.438083,99.42185913750237
-1.0033,4.1003,20.408365,99.41205331871208
-1.008,4.1007,20.406917,99.4022015641615
-1.0022,4.0996,20.438475,99.39240649629386
-1.0112,4.0986,20.428269,99.38252346633202
-0.99918,4.0992,20.405363,99.37275791463377
-1.0035,4.0985,20.431662,99.3629501411303
-1.0014,4.0981,20.424866,99.35316289211546
-1.003,4.0982,20.433992,99.343360005395
-0.99309,4.0976,20.422159,99.33365397471384
-0.99205,4.0971,20.419525,99.32395810854132
-1.004,4.0967,20.41551,99.31414544825483
-1.0008,4.0973,20.416058,99.30436406337962
-1.0016,4.0965,20.396349,99.2945748596516
-1.0048,4.0959,20.427752,99.2847543805123
-1.0049,4.096,20.415583,99.27493292401638
-1.0139,4.0949,20.394492,99.26502350542629
-1.0073,4.0963,20.409948,99.25517859237192
-1.0005,4.0941,20.450141,99.24540013956651
-1.0115,4.0943,20.424079,99.23551417753488
-1.0087,4.0953,20.422664,99.22565558148808
-1.0035,4.0948,20.41514,99.21584780798462
-1.0108,4.0932,20.411272,99.20596868744916
-1.0071,4.0937,20.431822,99.19612572910802
-1.0073,4.0941,20.430399,99.18628081605368
-1.0065,4.0929,20.44516,99.17644372185212
-0.99184,4.0926,20.427291,99.16674990812848
-1.0104,4.0923,20.414714,99.15687469701945
-0.99889,4.0923,20.427725,99.14711197965536
-0.98438,4.0932,20.43699,99.13749107673422
-0.98356,4.0921,20.417044,99.12787818813725
-0.98879,4.0923,20.413012,99.11821418378996
-0.99123,4.0922,20.427168,99.10852633194158
-0.98886,4.0914,20.455536,99.09886164344468
-0.98028,4.0919,20.443948,99.08928081214424
-0.98709,4.0913,20.420372,99.0796334228592
-1.0052,4.0897,20.418246,99.06980903429348
-0.98799,4.0899,20.432883,99.06015284879902
-0.99884,4.0893,20.446319,99.05039062011322
-0.99475,4.0898,20.423462,99.04066836531244
-1.0101,4.0898,20.422162,99.03079608627324
-1.0107,4.0882,20.412578,99.0209179430944
-1.009,4.089,20.413215,99.0110564149778
-1.0089,4.0894,20.431092,99.0011958642178
-1.0099,4.0873,20.448068,98.9913255398918
-1.0101,4.0887,20.410574,98.98145326085256
-1.002,4.0875,20.405315,98.97166014769812
-1.0039,4.0885,20.432858,98.96184846476824
-1.0069,4.0892,20.430314,98.9520074611403
-1.0017,4.0868,20.399991,98.94221728005569
-1.0008,4.088,20.425162,98.93243589518046
-1.0065,4.0872,20.433528,98.92259880097892
-1.0044,4.0869,20.433855,98.91278223126602
-1.0009,4.0867,20.418235,98.90299986903422
-0.99595,4.0857,20.426952,98.8932658859542
-0.99082,4.0858,20.42333,98.8835820412679
-0.99896,4.0846,20.412829,98.87381863975418
-0.99731,4.0854,20.422471,98.86407136462438
-0.99104,4.0846,20.431761,98.85438536975354
-0.99675,4.0851,20.439464,98.84464356782073
-0.99238,4.0853,20.399622,98.83494447637143
-0.99259,4.0849,20.443446,98.82524333247326
-0.99345,4.0851,20.417261,98.81553378330833
-0.99272,4.0848,20.436781,98.80583136884655
-0.99691,4.0827,20.413049,98.79608800314318
-1.0051,4.0822,20.40344,98.78626459193408
-1.009,4.0824,20.436625,98.77640306381748
-1.009,4.0825,20.423247,98.76654153570088
-1.0034,4.0826,20.420981,98.756734739554
-1.0041,4.0821,20.399997,98.74692110191091
-1.0076,4.0821,20.427752,98.73707325678676
-1.0046,4.0826,20.438645,98.72725473236066
-1.0052,4.0821,20.429592,98.71743034379496
-1.0108,4.082,20.416565,98.70755122325951
-1.0077,4.0819,20.439282,98.69770240077877
-1.0062,4.0817,20.411012,98.68786823864704
-1.0042,4.0811,20.428414,98.67805362364734
-1.0057,4.08,20.40797,98.66822434829862
-0.99251,4.0804,20.415992,98.65852398628572
-1.0002,4.082,20.408534,98.64874846555011
-0.9998,4.0798,20.431685,98.63897685424097
-0.99972,4.0802,20.451859,98.62920602481704
-1.0051,4.0802,20.414765,98.61938261360793
-1.0004,4.08,20.420261,98.60960513815913
-1.0007,4.0785,20.418192,98.59982473064052
-0.99833,4.0789,20.426942,98.5900674864734
-0.99092,4.0802,20.422297,98.58038266443047
-1.0029,4.0783,20.410872,98.57058075506662
-0.99104,4.0787,20.413301,98.56089476019578
-0.99343,4.0787,20.436771,98.55118540650216
-0.99159,4.0781,20.428798,98.54149403617
-0.99201,4.077,20.459684,98.53179856094012
-0.99329,4.0787,20.424308,98.52209057554576
-0.9898,4.079,20.400895,98.5124166998968
-0.99941,4.0768,20.41546,98.50264890027834
-0.98896,4.0768,20.399865,98.49298323442484
-0.98813,4.0776,20.427285,98.48332568063114
-0.99985,4.0755,20.427513,98.47355358064364
-1.003,4.0768,20.41604,98.4637506939232
-0.99235,4.0759,20.445251,98.45405189568086
-0.99245,4.0764,20.421225,98.44435212008194
-0.99467,4.076,20.422868,98.43463064716644
-0.98887,4.0747,20.435765,98.42496586093388
-0.99527,4.0751,20.415909,98.41523852387876
-1.0013,4.0752,20.43206,98.40545225222056
-0.98998,4.0756,20.413946,98.3957766173297
-0.98922,4.0749,20.405188,98.38610841034904
-0.99861,4.0744,20.406415,98.37634842958342
-0.99879,4.0743,20.408402,98.36658668957593
-1.0029,4.0756,20.414593,98.35678478021204
-1.0034,4.0752,20.417422,98.34697798406518
-1.0069,4.0729,20.417079,98.33713698043724
-0.99184,4.0728,20.43309,98.32744316671358
-1.0048,4.0747,20.407282,98.31762268757429
-1.0086,4.072,20.424316,98.3077650688841
-1.0073,4.0737,20.406448,98.29792015582971
-1.0034,4.0729,20.419557,98.28811335968288
-0.99458,4.0737,20.414609,98.27839276638832
-0.99054,4.071,20.424946,98.26871165830048
-0.98817,4.0715,20.420186,98.25905371356414
-0.99135,4.0716,20.387066,98.24936468888784
-0.99039,4.0712,20.402465,98.23968504683492
-1.0031,4.0708,20.430809,98.22988118275786
-0.99947,4.0712,20.439944,98.22011279672546
-1.0037,4.0715,20.397722,98.2103030685088
-1.0025,4.0709,20.407642,98.20050506857136
-1.0073,4.0705,20.403569,98.19066015551698
-1.0075,4.0709,20.412467,98.18081328774942
-1.0084,4.0713,20.438611,98.17095762377244
-0.99512,4.07,20.419066,98.16123175275224
-1.0088,4.0703,20.411486,98.15137217934884
-0.98966,4.0713,20.388522,98.14169967199912
-0.98236,4.0705,20.423049,98.13209851168136
-0.98119,4.0706,20.406792,98.12250878643586
-0.98406,4.0699,20.365821,98.11289101105584
-0.98752,4.0699,20.396979,98.10323941913742
-0.99737,4.0708,20.402883,98.09349155759368
-0.99662,4.069,20.409932,98.08375102622443
-0.99736,4.0689,20.381277,98.07400326241634
-1.0015,4.0691,20.376109,98.06421503604491
-1.0004,4.0697,20.413204,98.05443756059611
-1.0054,4.0684,20.433673,98.0446112173172
-1.0043,4.0695,20.386266,98.0347956249609
-1.0055,4.0688,20.40317,98.02496830432538
-1.0041,4.0692,20.420924,98.0151546666823
-0.99194,4.0684,20.417187,98.00545987560206
-0.99016,4.0679,20.405182,97.99578248146932
-0.99124,4.0677,20.433493,97.98609453188529
-0.99598,4.0669,20.416435,97.9763602555983
-0.9956,4.0674,20.388532,97.9666296932664
-1.0006,4.0669,20.418291,97.9568502631044
-1.0029,4.066,20.402099,97.94704835374054
-1.0046,4.0659,20.398926,97.93722982931445
-1.0015,4.0671,20.397659,97.92744160294302
-1.0065,4.0656,20.415536,97.91760450874148
-0.98841,4.0662,20.411978,97.90794421834929
-0.99537,4.066,20.409607,97.89821590393755
-1.0016,4.0654,20.401626,97.88842670020956
-1.0014,4.0654,20.422593,97.87863945119472
-1.0094,4.0661,20.414669,97.86877401365172
-1.0074,4.0642,20.417098,97.85892812324076
-0.99819,4.0641,20.411088,97.84917224737286
-1.0114,4.0646,20.393963,97.83928726269782
-0.98853,4.0656,20.394675,97.8296257994777
-0.98388,4.0638,20.397399,97.8200097833396
-0.98631,4.0648,20.374754,97.81037001743604
-0.99427,4.0642,20.388722,97.80065245394697
-1.0004,4.0647,20.389025,97.79087497849817
-0.99499,4.0648,20.382319,97.78115037804152
-1.0002,4.0647,20.395428,97.77137485730591
-1.006,4.0643,20.407286,97.7615426498874
-1.0087,4.0631,20.414736,97.75168405384062
-1.0043,4.0638,20.409879,97.74186846148432
-1.0051,4.0629,20.406518,97.73204505027522
-0.99998,4.0634,20.41329,97.72227167972414
-0.9922,4.0643,20.398758,97.71257434751674
-0.99301,4.0635,20.402814,97.70286909872084
-0.9969,4.0626,20.396877,97.6931258307531
-1.0008,4.063,20.387047,97.6833444458779
-1.0043,4.062,20.411671,97.67352885352162
-0.99792,4.0627,20.409929,97.66377561651656
-1.0005,4.0609,20.40104,97.65399716371114
-1.0045,4.0609,20.380604,97.64417961664164
-1.0045,4.063,20.392814,97.63436206957216
-1.0047,4.0617,20.420512,97.62454256778943
-1.0075,4.0623,20.422786,97.6146957000219
-1.0068,4.0621,20.404394,97.60485567375056
-0.99662,4.0606,20.415385,97.5951151423813
-0.99654,4.0605,20.417561,97.58537539289736
-0.99136,4.0594,20.42573,97.5756862704854
-0.99531,4.0605,20.413652,97.56595854248764
-1.0014,4.0611,20.412418,97.5561712934728
-1.008,4.0596,20.429394,97.54631953892223
-1.009,4.0608,20.421046,97.53645801080566
-1.011,4.0598,20.410602,97.52657693555702
-0.99074,4.0612,20.417055,97.516893872756
-0.98591,4.0591,20.397993,97.50725801627884
-0.98424,4.0597,20.387582,97.49763848165696
-0.98766,4.0598,20.40743,97.4879855214393
-0.98602,4.0588,20.405067,97.4783485898699
-0.99099,4.0599,20.413564,97.46866308367736
-0.98823,4.06,20.394453,97.45900455252703
-0.99385,4.0591,20.413425,97.4492910939357
-0.99875,4.0594,20.398223,97.43952974487082
-0.99606,4.06,20.404144,97.42979468669856
-0.99052,4.059,20.393791,97.42011377408208
-1.0033,4.06,20.413999,97.4103079552918
-1.008,4.0595,20.400301,97.40045620074125
-0.99327,4.0568,20.40282,97.39074841081816
-1.001,4.0573,20.396711,97.38096507122977
-0.9936,4.0587,20.424573,97.3712540560299
-0.99007,4.0573,20.398715,97.3615775415181
-0.99227,4.058,20.38689,97.35187952516108
-1.0023,4.0581,20.401529,97.34208347993682
-0.99173,4.0575,20.394087,97.33239074130545
-0.99657,4.0581,20.391553,97.3226506986145
-0.9935,4.0576,20.404081,97.31294066077125
-0.9948,4.0568,20.383849,97.30321791729216
-0.99441,4.0567,20.386328,97.29349898550385
-1.0005,4.0574,20.384659,97.28372053269844
-1.0069,4.0565,20.399494,97.2738795290705
-1.0072,4.056,20.385748,97.26403559337274
-1.0088,4.0562,20.390712,97.25417601996936
-1.0078,4.0558,20.38336,97.24432622013198
-1.0038,4.0561,20.390827,97.23451551455872
-1.0096,4.0552,20.38444,97.2246481223025
-1.0004,4.0564,20.397754,97.2148706468537
-0.98983,4.0551,20.386902,97.20519647799776
-0.99278,4.0561,20.410544,97.19549347712204
-0.99384,4.0549,20.371258,97.18578011626634
-1.0005,4.0546,20.382601,97.17600166346094
-0.9945,4.0565,20.397731,97.16628185205168
-0.99764,4.0549,20.380263,97.15653135164509
-1.0,4.0545,20.380795,97.1467577856227
-1.0016,4.0542,20.400373,97.13696858189466
-1.0026,4.0541,20.419288,97.1271696046006
-1.0057,4.0544,20.407046,97.11734032925187
-1.0112,4.054,20.380289,97.10745729929005
-1.0077,4.0539,20.422658,97.09760847680928
-0.98814,4.0541,20.403539,97.08795082527992
-0.9903,4.0548,20.393734,97.07827206284794
-0.98632,4.0545,20.402828,97.06863219920874
-1.0005,4.053,20.390021,97.05885374640332
-0.98438,4.0536,20.400089,97.0492328434822
-0.98693,4.0541,20.397897,97.03958701796772
-0.98937,4.0534,20.394512,97.02991734495215
-0.99732,4.0526,20.412741,97.02016997208668
-1.0012,4.0526,20.411874,97.01038467778508
-1.0036,4.0521,20.383498,97.000575926925
-1.0008,4.054,20.390686,96.99079454204978
-1.0077,4.0525,20.412014,96.98094571956902
-1.0076,4.0529,20.388585,96.97109787444488
-0.99117,4.0518,20.383441,96.96141060901044
-0.99597,4.0517,20.402374,96.95167643045912
-0.99041,4.0524,20.379141,96.94199659293488
-0.99128,4.0526,20.380466,96.9323082524082
-0.99252,4.0515,20.389003,96.92260779265966
-0.99685,4.0519,20.394025,96.91286501337024
-0.99384,4.0518,20.405777,96.90315165251454
-0.99475,4.0522,20.399963,96.89342939771376
-1.0008,4.0519,20.38521,96.88364801283856
-1.0025,4.0521,20.38472,96.8738500129011
-1.0003,4.0517,20.412876,96.86407351480892
-1.0028,4.0508,20.400724,96.85427258280166
-1.0039,4.0503,20.412836,96.84446089987176
-1.0095,4.0509,20.393373,96.83459448497216
-0.99183,4.0506,20.412575,96.82490076898418
-0.98943,4.0495,20.397323,96.81523050955464
-1.0016,4.0514,20.420925,96.8054413058266
-1.0077,4.0507,20.398183,96.79559248334584
-1.0094,4.0507,20.391714,96.78572704580284
-1.0069,4.0503,20.418988,96.77588604217488
-1.0069,4.0502,20.42441,96.76604503854696
-1.0085,4.0505,20.405584,96.75618839721336
-0.98939,4.0493,20.417876,96.74651852872648
-0.99103,4.0491,20.420813,96.7368326315913
-0.98441,4.0502,20.410795,96.7272114354632
-0.98529,4.0497,20.404261,96.71758163859698
-0.9885,4.0501,20.383718,96.70792046858384
-0.98737,4.0488,20.398333,96.69827034270033
-0.98744,4.0494,20.381135,96.68861953266716
-0.99806,4.049,20.387416,96.67886492736284
-0.99496,4.0496,20.41284,96.6691406201132
-0.99589,4.0474,20.397843,96.65940722344718
-0.99544,4.0488,20.39153,96.64967822488585
-0.99822,4.0488,20.403396,96.63992205581096
-0.99538,4.0494,20.414788,96.6301936436636
-1.004,4.0483,20.372779,96.62038098337712
-1.0067,4.0486,20.412352,96.61054193446238
-1.0058,4.049,20.383018,96.60071168175703
-1.0103,4.0476,20.399603,96.59083744800463
-1.0078,4.0477,20.396161,96.58098764816728
-1.0006,4.0482,20.392072,96.57120821800524
-0.98929,4.0484,20.387558,96.56153932687496
-0.99432,4.0475,20.392301,96.55182127470758
-0.99583,4.048,20.373533,96.54208846445547
-0.99812,4.0481,20.399351,96.53233327273722
-0.99068,4.0481,20.400652,96.52265079635016
-0.98967,4.0479,20.399253,96.51297819126478
-0.99063,4.0475,20.396409,96.50329620355602
-0.99155,4.0465,20.406336,96.49360522416652
-0.99186,4.0463,20.405675,96.48391121497154
-0.99009,4.0458,20.3855,96.47423450498844
-0.99173,4.0469,20.38079,96.46454176635704
-0.99831,4.0471,20.406027,96.45478471766124
-0.99362,4.0474,20.388379,96.44507350699006
-1.0081,4.045,20.396852,96.43522077508288
-0.99565,4.0466,20.400573,96.42548972407268
-0.9958,4.0469,20.383302,96.41575720702758
-0.9967,4.047,20.399526,96.40601589377306
-0.99225,4.0465,20.389975,96.39631807288734
-0.99857,4.0465,20.390605,96.38655848306436
-1.0065,4.0454,20.371403,96.37672138886282
-1.0091,4.0443,20.357109,96.36685888338964
-1.0103,4.0453,20.395553,96.3569846496372
-0.99069,4.0444,20.379959,96.34730207551448
-0.99917,4.0447,20.386869,96.33753662155188
-0.98841,4.0446,20.364012,96.32787633115969
-1.002,4.0452,20.369786,96.31808321800526
-0.99752,4.0453,20.375527,96.3083338904266
-1.0083,4.044,20.37785,96.2984792038062
-1.0022,4.0451,20.366254,96.28868413593858
-1.0052,4.0448,20.384049,96.27885974737286
-1.0099,4.045,20.397207,96.26898942304685
-1.0023,4.0441,20.384565,96.2591933778226
-1.0078,4.0431,20.379945,96.24934357798524
-0.99819,4.0439,20.362174,96.23958770211736
-0.99448,4.0434,20.380853,96.2298680861794
-1.0025,4.0442,20.378139,96.22007008624196
-0.98404,4.0446,20.399278,96.21045250633328
-0.98487,4.0444,20.405297,96.2008268143648
-0.98283,4.0449,20.392001,96.191221060471
-0.98818,4.0439,20.381116,96.181563017999
-0.9827,4.044,20.384118,96.1719585346688
-0.99067,4.0429,20.386645,96.16227615601738
-0.99833,4.0436,20.370019,96.15251891185024
-1.0053,4.0427,20.36463,96.14269354592794
-0.99681,4.0424,20.352756,96.13295115758116
-0.99645,4.0423,20.369382,96.12321228771816
-0.99349,4.0431,20.376154,96.11350234761056
-0.99349,4.0422,20.375475,96.10379240750297
-0.99529,4.043,20.399405,96.09406487497654
-0.99435,4.0417,20.408563,96.08434652960216
-0.99563,4.0421,20.412284,96.0746156740633
-1.0082,4.0426,20.399266,96.06476196479952
-1.0112,4.042,20.38179,96.05487893483767
-0.99687,4.0423,20.393158,96.04513596007692
-1.0078,4.0423,20.378846,96.03528616023956
-1.0058,4.0423,20.398719,96.02545590753424
-1.0015,4.0415,20.388776,96.01566768116282
-1.003,4.0415,20.391573,96.00586479444236
-1.0026,4.0414,20.392824,95.9960658171483
-1.0049,4.0429,20.400003,95.9862443606524
-1.0061,4.0406,20.402163,95.97641117587727
-1.0047,4.0411,20.355205,95.96659167409456
-1.0084,4.041,20.364643,95.9567360101176
-1.0129,4.0405,20.408715,95.94683636509352
-1.0083,4.0401,20.414945,95.93698167847312
-1.0103,4.0405,20.363409,95.92710744472072
-1.0101,4.04,20.389595,95.91723516568148
-1.0033,4.0408,20.394289,95.90742934689122
-0.99516,4.04,20.392474,95.89770308492838
-0.98594,4.04,20.375105,95.88806693524428
-0.99265,4.0407,20.386137,95.87836520493214
-0.99487,4.0404,20.390889,95.86864177730344
-0.99478,4.0419,20.386228,95.85891922929568
-1.0037,4.0401,20.383627,95.849109501079
-1.0063,4.0409,20.379064,95.83927436159068
-1.0089,4.0408,20.394594,95.82941381083069
-0.99097,4.0394,20.38124,95.81972850010946
-0.99288,4.0395,20.408775,95.81002452187715
-0.98939,4.0399,20.399575,95.80035465339026
-0.99164,4.0388,20.374339,95.7906627943798
-0.99401,4.0388,20.367976,95.7809477720179
-0.99848,4.0393,20.386876,95.77118906181585
-1.0035,4.0398,20.371755,95.76138128831238
-1.0075,4.0399,20.360151,95.7515344205448
-1.0056,4.0391,20.376303,95.7417061225527
-1.0103,4.0381,20.373809,95.73183188880029
-1.0084,4.0392,20.364502,95.7219762248233
-1.0048,4.0378,20.37215,95.712155745684
-1.0083,4.0379,20.365607,95.7023010590636
-0.98944,4.0377,20.380843,95.69263070189842
-1.0131,4.0377,20.388129,95.68272910216112
-1.006,4.0381,20.383264,95.6728968947426
-0.99881,4.0376,20.374056,95.66313495926376
