Repository: ARTS-Laboratory/dataset-electrothermal-deformation-characterization-for-samsung-30Q-cell

# Dataset Electrothermal Deformation Characterization for Samsung 30Q Cell
Dataset for the Samsung 30Q battery for electro-thermal and deformation characterization

The Samsung 30Q is a high-performance lithium-ion cell widely used in various applications, including e-bikes, power tools, and other high-drain devices. Cycling refers to the process of charging and discharging the battery repeatedly.

## Key Features of the Samsung 30Q:
- **Capacity**: 3000mAh
- **Nominal Voltage**: 3.6V
- **Max Continuous Discharge Current**: 15A

Cycle Life:
   - The battery is rated for around 300-500 cycles with minimal capacity loss under optimal conditions.
   - Proper care can extend its lifespan.

## Dataset
The dataset consists of three cells, each at:
 - Room temperature for for discharge rates C/10, 1C, 2C, 3C, and 4C
 - Room temperature, 30, 40, and 50 °C for 1C discharge and High Power Pulse Characterization (In Progress)
 - The monitored data includes current, voltage, temperature, and Hoop strain with respect to time

## Data Visualization
The plotting folder contains codes in both MATLAB and python that can be used to plot data

The following figures were created in MATLAB using the Rate_Compare.m file
The voltage per C-rate with respect to depth of discharge for cell S001
The temperature per C-rate with respect to depth of discharge for cell S003
 - The strain per C-rate with respect to depth of discharge for cell S002

## Licensing and Citation

This work is licensed under a Creative Commons Attribution-ShareAlike 4.0 International License [cc-by-sa 4.0].
Cite this as: 

@Misc{ARTSLabDatasetElectrothermalDeformation,    
  author = {ARTS-Lab},  
  howpublished = {GitHub},  
  title  = {Dataset Electrothermal Deformation Characterization for {S}amsung 30Q Cell},    
  groups = {ARTS-Lab},    
  url    = {https://github.com/ARTS-Laboratory/dataset-electrothermal-deformation-characterization-for-samsung-30Q-cell},   
  notes  = {Accessed: Month dd, yyyy},   
}
QR code for repo.

File: DNN01_HPPC_1C_40amb_processed_scrubbed.csv (part 1 of 102)
current,voltage,temperature,soc
-0.004393,4.1721,39.561303,99.99995706472448
-3.015,4.0918,39.52088,99.97048976316697
-2.9943,4.0884,39.528654,99.94122477442608
-2.996,4.0855,39.514969,99.911943170623
-2.9936,4.0823,39.51188,99.88268502337836
-3.0055,4.0793,39.510822,99.85331057069808
-3.0191,4.078,39.50241,99.82380319751988
-3.006,4.0757,39.490611,99.79442385805656
-3.0064,4.0741,39.512517,99.76504060916682
-3.0146,4.0714,39.478888,99.73557721703573
-3.0072,4.0703,39.528069,99.70618614929316
-0.000698,4.1425,39.511537,99.70617932734407
0.00057,4.1474,39.515805,99.70618489827672
0.0052,4.1503,39.497285,99.70623572082005
-0.002927,4.1525,39.506313,99.7062071135923
-0.000308,4.1532,39.501604,99.70620410333396
0.005607,4.1534,39.497875,99.70625890371863
0.003335,4.1542,39.507786,99.70629149856131
0.006605,4.1552,39.506781,99.7063560529649
0.002149,4.1561,39.459881,99.70637705635828
-0.003395,4.1554,39.4563,99.70634387510164
-0.00277,4.1572,39.50298,99.70631680232376
0.005587,4.1571,39.527311,99.70637140723711
0.000901,4.1577,39.519683,99.70638021322011
0.000447,4.1573,39.535972,99.70638458200412
0.001886,4.1578,39.502907,99.70640301494964
0.00177,4.1581,39.553018,99.7064203141615
0.00515,4.1574,39.522677,99.70647064802652
0.001288,4.1587,39.515221,99.70648323637955
-0.003527,4.1582,39.538672,99.7064487650122
-0.001351,4.1596,39.525671,99.7064355609245
-0.004613,4.1592,39.536832,99.70639047546445
-0.00243,4.1582,39.549907,99.706366725699
-0.003282,4.1585,39.533842,99.70633464885532
0.005336,4.1596,39.497075,99.7063868006036
-0.005212,4.1605,39.539142,99.7063358607775
-0.001849,4.1594,39.58415,99.70631778945392
0.009057,4.1599,39.558691,99.7064063086414
-0.002217,4.161,39.560606,99.70638464064552
0.003371,4.1588,39.540814,99.7064175873366
0.002578,4.1612,39.523888,99.7064427835898
0.00525,4.1602,39.537306,99.7064940948114
0.002828,4.1595,39.526637,99.70652173445612
0.003164,4.1613,39.523696,99.70655265801902
0.004103,4.1609,39.5066,99.7065927589604
0.00656,4.1607,39.50042,99.70665687355353
0.006257,4.1616,39.514722,99.70671802675612
0.003685,4.1603,39.478099,99.7067540423469
0.007121,4.1611,39.484772,99.70682363991055
-0.000488,4.1603,39.485631,99.70681887041032
0.00579,4.1608,39.497848,99.7068754593576
-0.001949,4.161,39.510677,99.70685641067745
0.003312,4.1617,39.521374,99.7068887807281
0.007378,4.161,39.529198,99.7069608900982
-0.001852,4.1603,39.529568,99.70694278945392
0.007904,4.161,39.540387,99.70702003971977
-0.002431,4.1618,39.533298,99.70699628018076
0.006141,4.1605,39.546103,99.70705629964972
-0.002386,4.1609,39.556038,99.70703297992118
0.005544,4.1608,39.52187,99.70708716457122
0.01322,4.1614,39.524986,99.70721637111404
0.005601,4.1614,39.539238,99.70727111285731
-0.001028,4.1608,39.527639,99.70726106563146
0.002446,4.1608,39.53561,99.70728497177394
-0.003675,4.1615,39.556582,99.70724905391882
0.003691,4.161,39.575493,99.707285128151
0.001532,4.161,39.560359,99.70730010125416
-0.001492,4.1621,39.569561,99.70728551909365
-0.002241,4.1612,39.563382,99.7072636165322
-0.001547,4.1619,39.550038,99.70724849682554
0.004129,4.1622,39.555239,99.70728885187964
0.005905,4.1611,39.538757,99.70734656478702
-0.002343,4.1603,39.519063,99.70732366532182
-0.00485,4.1617,39.532136,99.7072762635266
-0.003537,4.1606,39.565448,99.7072416944236
0.003431,4.1618,39.554827,99.7072752275286
-0.00205,4.1623,39.57119,99.70725519171828
-0.002931,4.162,39.554511,99.70722654539624
-0.000484,4.1621,39.558756,99.7072218149903
0.0034,4.1615,39.560766,99.70725504511478
0.003694,4.1617,39.581078,99.70729114866766
0.005078,4.1606,39.546445,99.70734077883591
0.005191,4.1611,39.552064,99.70739151341716
0.003928,4.1617,39.561827,99.70742990398448
0.006185,4.162,39.568818,99.70749035349034
0.001485,4.1627,39.555502,99.70750486723588
0.003514,4.1622,39.542355,99.70753921154687
0.00105,4.1615,39.543779,99.7075494737912
0.002604,4.1625,39.551653,99.70757492415711
0.007516,4.1618,39.543683,99.70764838227934
0.000751,4.162,39.549375,99.70765572222744
0.000783,4.163,39.554845,99.70766337492962
-0.000288,4.1612,39.522593,99.7076605601426
0.001352,4.1616,39.570472,99.70767377400388
0.001431,4.1616,39.552299,99.70768775997684
0.003751,4.1613,39.567335,99.707724420623
0.004319,4.1618,39.559022,99.70776663265464
0.008482,4.1624,39.563562,99.70784953204166
0.00659,4.1612,39.564005,99.70791393984176
0.003757,4.1614,39.583702,99.7079506591293
0.005321,4.1615,39.565922,99.7080026642741
-0.000499,4.1629,39.589544,99.70799778726466
-0.002815,4.161,39.576692,99.7079702746763
-0.001613,4.1626,39.586505,99.7079545099143
0.001034,4.1626,39.574193,99.70796461578158
0.002576,4.1612,39.579052,99.70798979248764
-0.000501,4.1619,39.567623,99.70798489593106
0.004016,4.1627,39.580452,99.7080241465722
0.004789,4.1619,39.596176,99.7080709521799
0.004204,4.1621,39.585777,99.70811204025144
0.005989,4.1614,39.583034,99.70817057413836
-0.001255,4.1622,39.560249,99.708158308313
0.000129,4.1619,39.594515,99.70815956910302
0.002084,4.162,39.566875,99.7081799372146
0.007373,4.1624,39.556207,99.7082519977169
0.005578,4.1623,39.549929,99.70830651466817
0.001507,4.1607,39.542964,99.70832124343217
0.001961,4.1614,39.54895,99.70834040939512
0.002216,4.1624,39.519249,99.70836206761744
0.002449,4.1623,39.504288,99.70838600308063
0.001618,4.1629,39.527027,99.70840181671043
0.001818,4.1628,39.52075,99.70841958505348
0.006944,4.162,39.537454,99.70848745269592
0.009341,4.1623,39.543073,99.70857874757615
0.007895,4.1631,39.547613,99.70865590987992
-0.00406,4.1624,39.557768,99.70861622920184
-0.001421,4.1625,39.558433,99.70860234096452
-0.003693,4.1617,39.558852,99.70856624718522
-0.000642,4.1621,39.556107,99.70855997255585
-0.002321,4.1629,39.575486,99.70853728810908
0.00564,4.1616,39.566436,99.70859241102146
-0.000174,4.1631,39.586428,99.70859071042096
0.003509,4.1622,39.561755,99.70862500586414
0.003789,4.163,39.560408,99.7086620379058
0.001125,4.1617,39.578636,99.70867303316756
0.005345,4.1626,39.591413,99.70872527287796
-0.000852,4.1614,39.568141,99.70871694579972
0.004816,4.1623,39.574962,99.70876401529368
-2.53e-05,4.1633,39.570819,99.70876376802244
0.005013,4.1622,39.545313,99.70881276290892
0.009275,4.1614,39.534104,99.7089034127338
0.00138,4.1616,39.524001,99.70891690025488
-0.000339,4.1624,39.557729,99.708913587016
0.001559,4.1609,39.539287,99.70892882400544
0.000999,4.1624,39.552364,99.7089385877979
0.006894,4.162,39.572061,99.70900596676204
0.006411,4.1632,39.567942,99.70906862509382
-0.003678,4.1616,39.587224,99.709032677918
0.00376,4.1637,39.583546,99.70906942652624
0.004024,4.1628,39.579942,99.70910875535591
-0.001712,4.1626,39.565034,99.70909202301088
-0.002694,4.1622,39.562213,99.70906569302402
-0.001735,4.1634,39.583483,99.70904873588697
-0.001192,4.1626,39.580319,99.70903708579628
-0.001697,4.162,39.572154,99.70902050005472
-0.000776,4.1625,39.575198,99.7090129157675
-0.002692,4.1624,39.587931,99.70898660532777
0.000278,4.1626,39.570003,99.70898932237913
0.002277,4.1621,39.573121,99.70901157678897
0.00299,4.1631,39.58205,99.70904079975136
0.004258,4.1626,39.572439,99.70908241559547
0.007279,4.1631,39.57298,99.70915355738256
0.000505,4.1627,39.57865,99.7091584930334
0.003061,4.1629,39.581153,99.709188409919
0.004932,4.1624,39.587164,99.70923661314662
-0.000665,4.1612,39.586381,99.7092301137252
0.009635,4.1621,39.575223,99.70932428203383
-0.000849,4.1631,39.594946,99.70931598427627
0.001338,4.1621,39.586118,99.70932906130764
0.005945,4.1627,39.581067,99.70938716515762
0.007563,4.1633,39.596499,99.70946108263746
0.001882,4.1635,39.569911,99.70947947648872
0.006237,4.1618,39.573424,99.70954043422
0.00463,4.1628,39.577765,99.70958568583067
0.003179,4.1626,39.582749,99.70961675599706
0.004827,4.1639,39.562612,99.70966393300024
0.004286,4.1629,39.570071,99.70970582250422
-0.002315,4.1632,39.595384,99.70968319669888
0.002806,4.1623,39.578319,99.70971062132514
0.00449,4.1627,39.588203,99.70975450463658
0.005303,4.1635,39.582832,99.7098063338572
0.005892,4.162,39.612857,99.7098639197082
0.000797,4.1629,39.597922,99.70987170924032
0.004018,4.1617,39.605014,99.7099109794286
0.000798,4.1628,39.589123,99.70991877873428
0.000419,4.1634,39.586966,99.70992287385845
0.000832,4.1621,39.56092,99.70993100546538
-0.000406,4.1628,39.560161,99.70992703739758
0.004407,4.1626,39.561268,99.70997010950305
0.000975,4.1632,39.554231,99.7099796387299
-0.000866,4.1632,39.569317,99.70997117482172
-0.000704,4.1617,39.566916,99.70996429423126
0.45094,4.1745,39.577539,99.7143715860934
0.29332,4.171,39.569004,99.71723836847907
0.26437,4.1716,39.552205,99.7198222061284
0.33663,4.1718,39.553974,99.72311228165852
0.28187,4.1715,39.553437,99.72586715671326
0.29495,4.1714,39.564084,99.72874987001155
0.26601,4.172,39.53264,99.73134973630918
0.30086,4.1729,39.553148,99.73429021138269
0.29106,4.1731,39.557442,99.73713490550917
0.29223,4.1733,39.551828,99.73999103470788
0.29246,4.1725,39.569515,99.7428494118268
0.26528,4.1723,39.588479,99.74544214342122
0.32916,4.1751,39.602999,99.74865921041317
0.32495,4.1747,39.593998,99.75183513069211
0.32298,4.1743,39.585539,99.75499179704605
0.28467,4.1734,39.602123,99.75777403808564
0.32814,4.1755,39.610806,99.7609811360402
0.2846,4.1738,39.608676,99.7637626929302
0.31175,4.1733,39.610932,99.76680960213768
0.25829,4.1739,39.608434,99.7693340165056
0.27037,4.1739,39.603456,99.77197649555109
0.32084,4.176,39.591418,99.7751122464737
0.30425,4.1756,39.625978,99.778085853936
0.326,4.1754,39.617592,99.78127203645931
0.3174,4.1752,39.587035,99.78437416631482
0.31008,4.1753,39.599888,99.78740475366703
0.30894,4.1756,39.606612,99.790424199154
0.30832,4.1756,39.580343,99.79343758503002
0.26397,4.1747,39.62962,99.79601751325296
0.29254,4.176,39.613754,99.79887667225717
0.29822,4.1764,39.583882,99.80179134511634
0.29299,4.1755,39.611428,99.80465490222524
0.2737,4.1754,39.622417,99.80732992724558
0.29192,4.1746,39.59848,99.81018302663882
0.29515,4.1768,39.609669,99.81306769465034
0.29222,4.1752,39.60761,99.8159237261134
0.31305,4.1759,39.616981,99.81898334095672
0.29426,4.1762,39.596847,99.82185931049446
0.25706,4.1752,39.603054,99.8243717033762
0.24375,4.1754,39.591748,99.82675401009412
0.32206,4.176,39.601192,99.82990168476732
0.30744,4.1777,39.626654,99.83290646990524
0.30382,4.1771,39.594451,99.83587587473416
0.3116,4.1774,39.58516,99.83892131790674
0.31563,4.1777,39.589674,99.84200614855038
0.2567,4.175,39.617,99.84451502294831
0.33402,4.1777,39.593702,99.84777958947112
0.29334,4.1771,39.596942,99.85064656732814
0.28076,4.178,39.610605,99.85339059372458
0.29569,4.1767,39.578892,99.85628053946176
0.2929,4.1791,39.576,99.8591432169497
0.26594,4.1766,39.586036,99.86174239909772
0.27484,4.1784,39.587216,99.8644285659833
0.322,4.1791,39.568524,99.86757565424251
0.3126,4.1787,39.557245,99.8706308709811
0.32363,4.1795,39.595387,99.87379389015294
0.29843,4.1787,39.587248,99.876710615461
0.27839,4.1781,39.564267,99.87943147850598
0.30566,4.1786,39.586026,99.88241886669638
0.30469,4.18,39.584088,99.88539677452772
0.31006,4.1796,39.571413,99.88842716640865
0.29134,4.1795,39.551325,99.8912745971336
0.29598,4.18,39.547922,99.89416737720492
0.29744,4.1795,39.571172,99.89707442668262
0.30823,4.1791,39.573455,99.9000869329377
0.2894,4.1799,39.561195,99.9029154029446
0.2988,4.1806,39.594553,99.90583574447209
0.27359,4.1788,39.583274,99.90850969440014
0.3351,4.1815,39.585972,99.91178481637424
0.32572,4.1798,39.60876,99.91496826229906
0.29683,4.1806,39.600326,99.91786934990148
0.30742,4.1806,39.616024,99.92087393956808
0.32391,4.1803,39.593363,99.9240396953384
0.31511,4.1801,39.600011,99.92711944372772
0.30074,4.1817,39.616912,99.93005874597328
0.33413,4.1821,39.622187,99.93332438758836
0.27548,4.18,39.618361,99.9360168095562
0.29557,4.1813,39.613484,99.93890558246544
0.29616,4.1811,39.631048,99.94180012177864
0.29086,4.1799,39.616115,99.94464286119192
0.32713,4.1815,39.596789,99.9478400878448
0.32359,4.1828,39.603166,99.951002716074
0.30685,4.1822,39.566256,99.95400173480796
0.3209,4.1827,39.576609,99.95713807214456
0.28455,4.1813,39.551787,99.95991914035622
0.29685,4.1824,39.587332,99.96282042342996
0.28987,4.1803,39.569404,99.96565348701289
0.31811,4.1836,39.567713,99.96876255610027
0.26978,4.1813,39.571785,99.9713992687418
0.33319,4.1833,39.553686,99.9746557232048
0.30461,4.1817,39.564529,99.97763284915088
0.36079,4.1832,39.562719,99.9811590540361
0.32529,4.1832,39.586535,99.98433829732753
0.34448,4.1845,39.587984,99.9877050953509
0.27692,4.1814,39.560148,99.99041159125385
0.308,4.1838,39.577515,99.99342184958871
0.2847,4.1826,39.619188,99.9962043838353
0.32013,4.1833,39.587748,99.99933319552603
0.29313,4.1835,39.592042,100.0021981209342
0.27284,4.1838,39.622655,100.00486474068776
0.29945,4.1825,39.600506,100.00779143503316
0.000234,4.1758,39.624744,100.0077937220476
-0.000659,4.1756,39.603061,100.0077872812676
0.004602,4.1753,39.628648,100.00783225921845
-0.000544,4.174,39.624898,100.00782694239852
-0.003246,4.1748,39.602871,100.0077952174032
-0.000914,4.1747,39.60719,100.00778628436386
-0.000583,4.1745,39.614868,100.00778058637486
0.000208,4.1737,39.62596,100.0077826192766
0.002999,4.1736,39.608989,100.0078119302011
0.007192,4.1757,39.622552,100.00788222168794
0.001755,4.172,39.62422,100.0078993742963
0.002785,4.1732,39.593418,100.00792659367768
0.004302,4.1749,39.609487,100.0079686395587
0.003666,4.1727,39.637715,100.00800446945176
0.003764,4.1727,39.60331,100.00804125715425
0.002141,4.1728,39.589749,100.0080621823591
0.001787,4.1735,39.601424,100.0080796477216
0.002945,4.1739,39.609495,100.00810843087352
6.25e-05,4.173,39.588159,100.0081090417214
-0.002231,4.1736,39.566109,100.0080872368956
0.000391,4.173,39.62017,100.00809105835992
-0.00097,4.1731,39.610828,100.00808157800088
0.00262,4.1731,39.608205,100.00810718474384
0.003969,4.1732,39.588538,100.0081459760274
0.003222,4.1724,39.598963,100.00817746645713
0.000813,4.173,39.609216,100.0081854123663
0.002081,4.1733,39.601735,100.0082057511572
0.000465,4.1735,39.589061,100.0082102958654
0.007316,4.1732,39.608216,100.0082817992744
0.001479,4.1728,39.624358,100.00829625437856
0.002641,4.1731,39.629265,100.00832206636642
0.003198,4.1729,39.627379,100.00835332223056
0.007022,4.1737,39.622792,100.00842195221117
0.000267,4.1727,39.5994,100.0084245617533
0.001624,4.1735,39.612326,100.00844043402452
0.002862,4.172,39.635358,100.00846840597048
0.004065,4.1734,39.617479,100.00850813551637
0.008522,4.173,39.604534,100.008591425846
0.006322,4.1735,39.648999,100.0086532143304
0.007202,4.173,39.620232,100.00872360355288
0.008096,4.173,39.63098,100.0088027303434
0.00506,4.174,39.613762,100.00885218458748
0.009493,4.1729,39.650137,100.00894496504972
0.006107,4.1738,39.616466,100.00900465221744
0.003349,4.1732,39.623827,100.00903738389005
-0.002704,4.1717,39.625323,100.00901095616751
0.004453,4.173,39.633418,100.009054477857
0.003509,4.173,39.626236,100.00908877330018
0.002526,4.172,39.637642,100.00911346132796
0.003195,4.172,39.654716,100.0091446878714
-0.001746,4.1721,39.575324,100.00912762322513
-0.004824,4.1717,39.610598,100.00908047554265
-0.002085,4.1725,39.610232,100.00906009765748
-0.000908,4.172,39.634982,100.00905122325952
0.002034,4.1724,39.64065,100.0090711026928
-0.000967,4.1728,39.636142,100.00906165165446
-2.98e-05,4.1721,39.637881,100.0090613604022
0.000129,4.1728,39.631314,100.0090626211922
0.004913,4.1731,39.621016,100.00911063872208
0.005513,4.1731,39.652411,100.00916452039156
0.00767,4.1716,39.624579,100.00923948364296
0.005432,4.1721,39.616215,100.0092925736536
0.01273,4.1732,39.611902,100.00941699114904
0.004927,4.1736,39.634297,100.00946514550886
0.00123,4.1731,39.624121,100.00947716699504
0.002884,4.1716,39.61993,100.00950535395948
0.006663,4.1727,39.624937,100.00957047522988
0.003033,4.1732,39.625479,100.00960011845562
0.001975,4.1719,39.60895,100.00961942124852
0.003795,4.1725,39.602675,100.00965651193157
0.005977,4.1734,39.619798,100.00971492853569
0.001403,4.1734,39.610088,100.00972864084882
0.003024,4.1716,39.615927,100.00975819611249
0.006309,4.1714,39.568667,100.0098198575405
0.003145,4.1729,39.596875,100.00985059540564
0.002639,4.172,39.59499,100.00987638784638
0.005933,4.1731,39.59205,100.0099343744136
-0.000786,4.1727,39.599777,100.00992669239068
6.11e-05,4.1714,39.593551,100.00992728955558
0.002473,4.1708,39.572806,100.00995145958434
0.00302,4.1719,39.580975,100.00998097575372
3.31e-05,4.1722,39.608841,100.00998129925875
0.001167,4.1717,39.628392,100.00999270501032
0.002651,4.172,39.599304,100.01001861473384
0.005469,4.1724,39.601808,100.01007206636642
0.006067,4.1736,39.611329,100.01013136259148
0.00603,4.1722,39.618273,100.0101902971946
0.00607,4.1719,39.611432,100.01024962274036
-0.000962,4.1725,39.650262,100.01024022056984
0.002345,4.1707,39.632948,100.01026313958216
0.002741,4.1721,39.629052,100.01028992892662
0.007538,4.1711,39.600799,100.0103636020673
0.005778,4.1714,39.610491,100.01042007373178
0.002482,4.1714,39.582704,100.01044433172264
-2.83e-05,4.171,39.575278,100.01044405513072
0.005408,4.1723,39.579545,100.01049691057578
0.000887,4.1717,39.5678,100.01050557972884
0.009616,4.1724,39.573322,100.0105995623397
0.006266,4.1716,39.559981,100.0106608035044
0.006913,4.1717,39.593882,100.01072836816633
0.001441,4.1717,39.584318,100.01074245187496
-0.00045,4.1718,39.592931,100.01073805377024
0.002233,4.1722,39.604755,100.01075987814318
0.000155,4.1723,39.62352,100.01076139304593
0.000884,4.172,39.632231,100.01077003287828
0.000812,4.1716,39.643811,100.01077796901389
0.002463,4.1726,39.641307,100.010802041307
0.000733,4.172,39.625271,100.0108092053309
0.002321,4.1717,39.645507,100.01083188977763
0.008128,4.172,39.638274,100.01091132932224
0.006674,4.1723,39.624763,100.0109765581019
0.006304,4.1722,39.635164,100.0110381706621
0.006601,4.1717,39.634016,100.0111026859714
0.003055,4.1722,39.664649,100.0111325442156
-0.00087,4.1732,39.632596,100.01112404121318
0.000777,4.1714,39.662691,100.01113163527395
-0.002753,4.1718,39.65183,100.01110472864671
0.000468,4.172,39.630324,100.0111093026756
-0.000553,4.1719,39.658726,100.0111038978936
-0.00138,4.1732,39.63619,100.01109041037247
0.000862,4.1717,39.618778,100.0110988351864
0.003533,4.1727,39.632441,100.01113336519516
0.00238,4.1724,39.646181,100.01115662628229
0.006587,4.1724,39.649321,100.01122100476168
0.001705,4.1724,39.622908,100.01123766869176
0.001015,4.1718,39.626636,100.01124758886128
-0.000902,4.1712,39.621659,100.01123877310472
0.008286,4.172,39.633316,100.01131975687277
0.000275,4.1719,39.632067,100.01132244460342
-0.001737,4.1716,39.674569,100.01130546791924
0.00846,4.1727,39.658093,100.0113881522878
0.006183,4.1724,39.643431,100.01144858224652
0.005519,4.1712,39.657508,100.0115025225574
0.00257,4.1718,39.640269,100.01152764062206
-0.001227,4.1715,39.629408,100.01151564845657
0.008759,4.1723,39.633578,100.01160125512136
0.005553,4.1715,39.623893,100.01165552773348
0.002258,4.172,39.640888,100.01167759644557
0.000444,4.1716,39.622647,100.01168193590888
0.002937,4.1722,39.654557,100.01171064087228
-0.003064,4.1712,39.629543,100.01168069466598
-0.002741,4.1724,39.655861,100.01165390532152
0.003545,4.1735,39.660155,100.01168855261308
0.003853,4.1724,39.650839,100.01172621016296
0.005448,4.1721,39.623985,100.01177945655064
0.002395,4.1708,39.621414,100.01180286424126
0.005738,4.1719,39.623159,100.0118589449631
0.003474,4.1731,39.643246,100.01189289833144
-0.002201,4.1728,39.617178,100.01187138671264
-0.002877,4.1711,39.620074,100.0118432681632
-0.001295,4.1717,39.602126,100.0118306113952
-0.001017,4.1725,39.602056,100.01182067167856
0.005371,4.1731,39.578216,100.01187316550164
0.006424,4.1716,39.606789,100.01193595088978
0.000857,4.1731,39.610788,100.01194432683586
0.005379,4.1715,39.585015,100.0119968988475
0.010171,4.1728,39.603683,100.01209630578752
0.006959,4.173,39.642117,100.01216432003346
0.006618,4.1721,39.628116,100.0122290014934
0.002794,4.1721,39.641091,100.01225630883688
0.003551,4.1721,39.648919,100.0122910147698
-0.000668,4.1712,39.642892,100.01228448602772
0.004684,4.1724,39.637543,100.01233026541097
0.001619,4.1717,39.631023,100.01234608881435
-0.002484,4.173,39.619793,100.01232181127637
0.002386,4.1719,39.652047,100.01234513100488
0.002651,4.1714,39.646042,100.0123710407284
0.002439,4.1711,39.648493,100.01239487845594
0.006726,4.1726,39.659656,100.012460615461
0.005581,4.1711,39.656056,100.01251516173296
0.005001,4.1714,39.665035,100.01256403933664
-0.000631,4.1719,39.645244,100.01255787221648
-0.000481,4.1729,39.63671,100.01255317113124
-0.002531,4.1707,39.621652,100.01252843423563
-0.001684,4.1716,39.655405,100.01251197555044
-0.000678,4.1722,39.627157,100.01250534907268
-0.000494,4.172,39.618845,100.01250052093108
0.001002,4.1719,39.610186,100.01251031404422
-0.00339,4.1713,39.607222,100.0124771816554
-0.000348,4.1718,39.613625,100.01247378045444
-0.00386,4.1718,39.616914,100.01243605448958
0.02284,4.1722,39.584443,100.01265928273752
-0.99109,4.1448,39.60066,100.0029727991884
-0.99059,4.1442,39.614542,99.99329120242228
-0.9971,4.1422,39.636152,99.98354597974136
-0.99429,4.1424,39.627966,99.97382822078094
-0.99395,4.1409,39.612563,99.964113784833
-0.9935,4.1394,39.641824,99.95440374698974
-1.0061,4.1392,39.642933,99.9445705622146
-0.98724,4.1381,39.634618,99.93492170689468
-1.0031,4.1378,39.660321,99.9251178428176
-1.0091,4.1376,39.66827,99.9152553373444
-1.0047,4.1368,39.649978,99.9054358355617
-1.0109,4.136,39.65886,99.89555573766968
-1.003,4.1355,39.634381,99.8857528509492
-1.0038,4.1358,39.641326,99.87594214537592
-1.0088,4.1341,39.630562,99.86608257197254
-1.0089,4.1345,39.635862,99.85622202121256
-1.0012,4.1328,39.612392,99.84643672691092
-1.0086,4.1326,39.603023,99.83657910822076
-1.0079,4.1331,39.638908,99.82672833102676
-0.98968,4.1335,39.622577,99.81705562820574
-0.99999,4.1313,39.63597,99.807282159919
-0.99996,4.1312,39.633323,99.79750898483924
-1.0068,4.1316,39.640097,99.78766895856788
-1.0027,4.1306,39.642156,99.77786900391725
-1.004,4.1306,39.656532,99.76805634363076
-1.0043,4.1297,39.627567,99.75824075127449
-1.0052,4.1299,39.644615,99.74841636270877
-0.99993,4.1289,39.656487,99.738643480836
-1.0034,4.1282,39.640671,99.72883668468911
-1.0048,4.1284,39.625049,99.71901620554982
-1.0074,4.1287,39.628263,99.70917031513886
-1.0097,4.1269,39.62032,99.69930194552605
-1.0066,4.1265,39.614265,99.68946387396792
-0.99536,4.1269,39.615246,99.67973565729186
-1.0096,4.1266,39.637614,99.66986826503566
-0.99634,4.1261,39.629278,99.6601304702649
-0.98687,4.126,39.630384,99.65048523116438
-0.99649,4.1251,39.615253,99.64074597035872
-0.98257,4.1257,39.65224,99.6311427575921
-0.98727,4.1253,39.650303,99.62149360906518
-0.9954,4.1245,39.654869,99.61176500144649
-0.99526,4.1242,39.646874,99.60203776212704
-1.0014,4.124,39.655485,99.59225051311222
-0.99795,4.1245,39.661862,99.58249698290015
-0.99067,4.123,39.626941,99.57281460424876
-1.003,4.1237,39.651444,99.5630117175283
-1.0076,4.1222,39.650905,99.55316387240414
-1.0025,4.1234,39.624517,99.5433658724667
-0.99468,4.1219,39.654709,99.53364430181554
-1.0083,4.1211,39.64436,99.52378961519516
-1.006,4.1213,39.643824,99.51395740777664
-1.0094,4.1208,39.625431,99.50409197023365
-0.9888,4.1209,39.640687,99.49442786815068
-1.0047,4.1219,39.643097,99.48460836636798
-1.0013,4.1209,39.627542,99.47482209470976
-1.0004,4.1198,39.630241,99.46504461926096
-1.0042,4.1188,39.633238,99.45523000426128
-0.99396,4.119,39.65313,99.44551547057766
-1.0093,4.119,39.641286,99.43565101039124
-1.0053,4.1185,39.631646,99.42582564446894
-1.0015,4.1188,39.635551,99.41603741809752
-0.99099,4.1184,39.618066,99.406351911905
-0.98804,4.1191,39.629643,99.39669523773222
-0.9932,4.1187,39.638079,99.38698813195876
-1.0003,4.1178,39.62886,99.37721163386658
-0.99348,4.1168,39.630529,99.36750179149465
-0.99451,4.1167,39.64316,99.35778188234973
-1.0029,4.116,39.645125,99.34797997298588
-1.0019,4.1158,39.644513,99.33818783718804
-0.98916,4.1157,39.646898,99.32852021662131
-1.0001,4.1158,39.647681,99.31874567324232
-0.99887,4.1146,39.666199,99.30898315134954
-0.99987,4.1154,39.677166,99.29921085589072
-1.008,4.1139,39.657449,99.28935910134015
-0.9893,4.1146,39.657307,99.2796901124742
-0.99124,4.1137,39.678443,99.27000216289017
-1.0027,4.1129,39.677417,99.2602022082395
-0.99745,4.1135,39.672806,99.25045356481048
-1.0071,4.1133,39.663048,99.24061060646932
-0.99444,4.1128,39.649169,99.230891381474
-1.0108,4.1129,39.647552,99.22101226093858
-1.0043,4.1129,39.642624,99.21119666858228
-0.99128,4.112,39.648905,99.2015083280556
-1.0019,4.1116,39.61945,99.19171619225776
-1.0096,4.1123,39.645619,99.18184880000156
-1.0077,4.1109,39.663358,99.1719999775208
-0.99061,4.1111,39.672382,99.16231818528335
-1.0086,4.1114,39.633725,99.15246056659316
-0.98784,4.1111,39.661789,99.1428058471336
-0.98871,4.1095,39.664783,99.1331426246716
-0.99821,4.109,39.643445,99.1233865533324
-0.98818,4.1113,39.676781,99.11372851086038
-1.0106,4.1094,39.66599,99.10385134503817
-1.0117,4.1108,39.663636,99.0939634282933
-1.0101,4.1096,39.649858,99.08409114925408
-0.98147,4.1107,39.648923,99.07449868741008
-0.99853,4.1081,39.640684,99.06473948852974
-1.0023,4.1088,39.635193,99.0549434433055
-1.0045,4.1096,39.641474,99.045125896236
-1.0003,4.1095,39.665434,99.0353493981438
-0.99118,4.1092,39.647337,99.02566203497372
-0.98517,4.1081,39.638928,99.01603341093544
-0.99593,4.1081,39.618696,99.00629962332675
-1.0048,4.1082,39.645796,98.99647914418746
-0.99888,4.107,39.629908,98.986716524559
-1.0046,4.1079,39.643543,98.97689800013292
-0.98855,4.1059,39.643421,98.96723634144148
-0.99662,4.1061,39.655812,98.95749581007225
-0.99874,4.1059,39.648749,98.94773455874304
-0.99858,4.1057,39.655767,98.9379748711844
-1.008,4.1048,39.647675,98.92812311663384
-0.99645,4.1057,39.653242,98.9183842467708
-0.99065,4.1061,39.65528,98.90870206359072
-0.99189,4.1053,39.658566,98.89900776118878
-0.99854,4.1048,39.648464,98.88924846457276
-0.99473,4.1036,39.672821,98.87952640524333
-0.99165,4.1056,39.647831,98.86983444849722
-0.99267,4.1039,39.659092,98.86013252271376
-0.99247,4.1033,39.670717,98.85043255164352
-1.002,4.1034,39.650165,98.84063943848908
-1.0071,4.1029,39.634471,98.83079648014794
-0.99186,4.103,39.663439,98.82110247095297
-0.99034,4.1018,39.65655,98.81142331757836
-0.9974,4.1036,39.64851,98.8016751628276
-0.99953,4.1026,39.638672,98.79190619038124
-0.98493,4.1035,39.644685,98.7822799119988
-1.0019,4.1027,39.619991,98.77248777620098
-1.0078,4.1021,39.623618,98.7626379763636
-1.0066,4.1022,39.644125,98.75279990480549
-0.99111,4.1018,39.640255,98.743113225785
-1.0008,4.1014,39.621444,98.7333318409098
-0.99658,4.1017,39.627794,98.7235917004832
-0.99913,4.1011,39.626595,98.71382663746326
-1.0071,4.1009,39.630545,98.7039836791221
-0.99998,4.101,39.630991,98.69421030857104
-1.0063,4.1012,39.636339,98.6843751690827
-1.0085,4.0999,39.651474,98.67451852774911
-1.007,4.1003,39.669891,98.66467654676455
-1.0114,4.098,39.669501,98.65479156208951
-0.99077,4.0997,39.657045,98.6451082060815
-0.99934,4.0998,39.642405,98.63534109061268
-0.99317,4.0999,39.653491,98.62563427804622
-0.99147,4.0987,39.657442,98.615944080542
-0.99766,4.0994,39.64751,98.6061933846641
-1.0052,4.0977,39.639369,98.5963689960984
-1.0078,4.0976,39.636131,98.58651919626102
-1.01,4.0975,39.612563,98.5766478945784
-0.98608,4.0985,39.627897,98.56701037659504
-0.98945,4.0979,39.639571,98.5573399216942
-1.0035,4.098,39.638813,98.54753214819073
-0.99322,4.0974,39.641828,98.53782484694597
-1.0031,4.0963,39.666404,98.5280209828689
-1.0102,4.096,39.661528,98.51814772647307
-1.0067,4.0969,39.652776,98.50830867755832
-0.99326,4.0961,39.644092,98.49860098537091
-0.99373,4.097,39.682821,98.4888886996075
-0.99317,4.0968,39.684414,98.47918188704104
-0.99065,4.0961,39.653322,98.46949970386096
-1.0001,4.0966,39.651308,98.45972516048197
-1.0074,4.0943,39.672744,98.449879270071
-1.0093,4.0951,39.678874,98.4400148098846
-0.99554,4.0943,39.69092,98.43028483396668
-0.9944,4.0947,39.668164,98.420565999914
-1.0056,4.0942,39.678343,98.41073770192187
-1.0025,4.0948,39.651194,98.40093970198444
-1.0094,4.0934,39.688302,98.3910742644414
-0.9845,4.0933,39.676486,98.38145218869238
-0.99025,4.0948,39.649702,98.3717739149387
-0.98504,4.0944,39.663807,98.362146561464
-0.99631,4.0932,39.663807,98.35240905990022
-1.0047,4.0933,39.65309,98.34258955811754
-1.0075,4.093,39.677349,98.33274269034996
-0.99813,4.0924,39.661043,98.32298740089604
-0.99407,4.0927,39.691749,98.31327179212016
-0.99744,4.092,39.655354,98.30352324642678
-1.0002,4.0922,39.667473,98.2937477256912
-0.99687,4.0928,39.672498,98.28400475093044
-1.0054,4.0932,39.669021,98.27417840765152
-1.0043,4.0921,39.678389,98.26436281529524
-1.0072,4.0927,39.663652,98.25451887959748
-1.004,4.092,39.680156,98.244706219311
-0.99218,4.0908,39.655442,98.2350090825749
-0.99966,4.0908,39.666034,98.22523883956497
-0.9951,4.0903,39.653821,98.21551316401607
-1.0089,4.09,39.674057,98.20565261325608
-1.0108,4.0903,39.678988,98.19577349272063
-1.0119,4.0903,39.704377,98.1858836212626
-0.99956,4.0913,39.679604,98.17611435560924
-0.98354,4.0895,39.653144,98.16650166248358
-0.99768,4.0899,39.653241,98.15675077113436
-1.0003,4.0902,39.650866,98.14697427304216
-1.0064,4.0892,39.679976,98.13713815619722
-1.0061,4.0893,39.645594,98.12730497142208
-0.9915,4.0892,39.653885,98.11761448071088
-0.99041,4.0881,39.658593,98.10793464318664
-0.99885,4.09,39.654083,98.0981723167652
-0.99897,4.0888,39.64982,98.0884088175158
-0.99858,4.0885,39.65345,98.07864912995716
-0.99898,4.0884,39.649305,98.0688855329721
-0.99801,4.0875,39.658062,98.05913141634608
-1.0098,4.0881,39.655805,98.04926206937668
-1.009,4.087,39.646367,98.03940054126008
-1.0069,4.0864,39.666234,98.02955953763214
-1.0107,4.086,39.683889,98.0196813944533
-1.0099,4.087,39.669225,98.00981107012728
-1.0009,4.086,39.683767,98.00002870789548
-0.99264,4.0872,39.687944,97.99032707531902
-0.99705,4.0865,39.654467,97.98058234131638
-0.99527,4.0858,39.641565,97.97085500426128
-0.99027,4.0858,39.661384,97.96117653503627
-0.99921,4.0862,39.665678,97.95141069013104
-1.004,4.0849,39.637253,97.94159802984456
-1.0038,4.0855,39.636001,97.93178732427128
-1.0001,4.0858,39.659252,97.92201278089227
-0.99429,4.0851,39.647728,97.91229502193188
-1.0036,4.085,39.659259,97.9024862710718
-1.0007,4.0853,39.660439,97.8927058635532
-0.99069,4.0841,39.648124,97.88302328943048
-1.005,4.0848,39.647881,97.87320085557796
-1.005,4.084,39.673389,97.86337842172546
-1.0033,4.0838,39.688551,97.8535726029352
-1.0052,4.0844,39.669174,97.84374821436948
-1.0019,4.0835,39.684774,97.83395607857165
-1.0103,4.0844,39.676119,97.82408184481925
-0.98664,4.0844,39.663736,97.81443885363888
-0.99247,4.0836,39.65562,97.80473888256864
-0.98602,4.0842,39.66455,97.79510195099924
-1.0032,4.0848,39.647507,97.7852971095656
-1.0032,4.0828,39.639682,97.77549226813191
-0.98471,4.083,39.642454,97.765868139934
-0.98529,4.0832,39.641429,97.7562383430678
-0.98409,4.0832,39.651879,97.74662027448085
-0.97813,4.0818,39.669002,97.73706045634736
-1.0069,4.0822,39.648868,97.7272194527194
-0.99539,4.0817,39.648621,97.71749094283636
-0.99967,4.0816,39.669987,97.70772060209076
-0.99972,4.082,39.659249,97.69794977266686
-1.0063,4.0813,39.684262,97.68811463317851
-1.0033,4.0814,39.656432,97.67830881438826
-1.0065,4.0812,39.664695,97.66847172018672
-1.0075,4.0806,39.687657,97.65862485241917
-1.0076,4.0804,39.665411,97.648777007295
-0.99691,4.0802,39.679808,97.6390336415916
-0.99793,4.0798,39.679982,97.62928030685087
-0.9946,4.0801,39.664657,97.619559518085
-1.0066,4.0796,39.677389,97.60972144652686
-1.0056,4.08,39.687199,97.59989314853476
-1.0044,4.0803,39.673349,97.59007657882184
-1.0043,4.0796,39.670379,97.58026098646556
-0.99038,4.0789,39.666703,97.57058144214832
-1.0012,4.0787,39.673815,97.56079614784667
-0.98969,4.0795,39.668494,97.55112334729
-1.0125,4.0794,39.659547,97.5412276116923
-0.98465,4.0792,39.671614,97.53160406990835
-0.98869,4.0789,39.653712,97.52194104291767
-0.99665,4.0781,39.639611,97.51220021834146
-0.99585,4.0788,39.62811,97.50246721261806
-1.0042,4.0788,39.614231,97.49265259761836
-1.004,4.0792,39.645624,97.48283993733187
-1.0018,4.0777,39.650656,97.47304877889066
-0.99039,4.0784,39.627409,97.46336913683774
-0.99502,4.0779,39.634496,97.45364424317414
-0.99908,4.078,39.677736,97.4438796688325
-0.99629,4.0775,39.674081,97.43414236274003
-1.0045,4.0782,39.648849,97.42432481567054
-1.0012,4.0765,39.677423,97.41453952136892
-1.0064,4.076,39.660648,97.404703404524
-0.99267,4.0768,39.651482,97.39500147874054
-0.999,4.0764,39.641571,97.38523768628416
-0.99162,4.0763,39.63856,97.37554602274504
-1.0029,4.0767,39.640006,97.36574411338118
-1.003,4.0768,39.619036,97.35594122666072
-1.0054,4.0755,39.588308,97.34611488338182
-0.97989,4.077,39.616662,97.33653786377212
-0.98295,4.0757,39.620073,97.32693093705042
-0.98505,4.0772,39.623878,97.31730348584006
-0.99542,4.0758,39.608083,97.30757468275004
-0.99705,4.077,39.609728,97.29782994874742
-1.0079,4.0762,39.629426,97.28797917155345
-1.0074,4.0741,39.620839,97.27813328114247
-1.0053,4.0743,39.617974,97.26830791522018
-0.9891,4.0748,39.649467,97.25864088106744
-0.99378,4.0753,39.61957,97.2489281066257
-0.99163,4.0743,39.638997,97.2392363453509
-1.0028,4.074,39.650059,97.22943541334364
-1.0033,4.0741,39.65082,97.21962959455338
-1.0016,4.0751,39.632258,97.20984039082536
-1.0002,4.0748,39.640573,97.20006487008976
-1.0055,4.0734,39.645107,97.19023754945424
-0.99946,4.0738,39.631479,97.1804692611575
-1.0059,4.0737,39.620198,97.17063803109558
-0.99993,4.0735,39.626827,97.1608651492228
-0.98701,4.0733,39.642943,97.15121854182304
-0.997,4.0734,39.647797,97.14147429649871
-0.99168,4.0721,39.642501,97.13178204654562
-0.99978,4.0718,39.647554,97.12201063070776
-0.99985,4.0732,39.642436,97.11223853072028
-0.99698,4.071,39.631742,97.10249448086726
-1.0083,4.0722,39.649896,97.09263979424688
-0.98901,4.0724,39.658162,97.08297363971508
-0.9932,4.0724,39.637658,97.07326653394163
-0.99803,4.0732,39.633809,97.0635122218443
-0.99446,4.0726,39.656107,97.05379280137768
-1.0009,4.0713,39.620692,97.04401043914586
-1.0018,4.072,39.610492,97.03421928070463
-1.0073,4.0712,39.622073,97.02437436765028
-1.0064,4.0713,39.665091,97.01453825080534
-1.0076,4.0712,39.618301,97.00469040568116
-1.0084,4.0701,39.618596,96.9948347417042
-0.99237,4.0698,39.624407,96.98513574799055
-0.99009,4.0706,39.61698,96.97545903800744
-0.98856,4.0713,39.618211,96.96579728158036
-0.98732,4.0703,39.628954,96.95614764437512
-0.99142,4.0708,39.652278,96.9464579355492
-0.99343,4.071,39.649709,96.93674858185555
-0.99433,4.0705,39.643456,96.92703043195252
-0.99529,4.0701,39.656038,96.91730289942608
-0.99307,4.0696,39.659936,96.90759706421623
-0.99459,4.0693,39.669037,96.89787637318602
-1.0022,4.0689,39.649348,96.88808130531838
-0.99481,4.0691,39.658522,96.87835846410364
-1.006,4.0698,39.661788,96.86852625668512
-1.001,4.0691,39.658477,96.8587429170967
-1.003,4.069,39.66434,96.84894003037624
-1.0011,4.0696,39.649729,96.83915571343124
-1.0024,4.0689,39.625862,96.82935869085038
-1.0058,4.0694,39.631113,96.81952843814506
-1.0097,4.067,39.642791,96.80966006853224
-1.0073,4.067,39.631757,96.79981515547787
-0.9966,4.0681,39.636932,96.79007481957996
-1.0092,4.0678,39.638062,96.78021133675016
-1.01,4.069,39.620427,96.77034003506756
-0.99371,4.0677,39.630367,96.76062794477544
-1.0025,4.0679,39.633702,96.750829944838
-1.0085,4.0689,39.620999,96.7409733035044
-1.0024,4.0674,39.636284,96.73117628092356
-1.0002,4.067,39.639545,96.72140076018796
-0.99441,4.0682,39.654996,96.71168182839963
-0.99182,4.0675,39.628143,96.7019882101473
-0.99465,4.0666,39.650243,96.69226693270312
-1.0002,4.0671,39.646665,96.68249141196752
-1.0034,4.0676,39.628763,96.67268461582069
-1.0018,4.0661,39.660183,96.66289345737944
-1.0001,4.0661,39.663692,96.65311891400044
-1.0013,4.0661,39.650502,96.64333264234222
-0.99834,4.0656,39.644323,96.63357530043942
-1.0022,4.0665,39.652715,96.62378023257178
-1.0036,4.0663,39.612688,96.6139714817117
-1.0017,4.0666,39.64771,96.60418130062708
-1.006,4.0659,39.611513,96.59434909320856
-1.0043,4.0659,39.610459,96.58453350085226
-0.99836,4.0646,39.617157,96.57477596347816
-0.99757,4.065,39.606613,96.56502614722118
-0.99706,4.0652,39.608064,96.55528131548289
-1.0019,4.0664,39.60836,96.54548917968506
-1.0017,4.0651,39.603064,96.53569899860042
-1.0006,4.0643,39.618884,96.52591956843844
-1.0034,4.0653,39.619034,96.51611277229156
-0.99327,4.065,39.611707,96.5064049823685
-1.0003,4.0639,39.621124,96.49662848427629
-0.9936,4.064,39.623945,96.48691746907645
-0.99929,4.0658,39.628337,96.47715084228592
-1.0006,4.0647,39.628119,96.46737141212392
-0.99502,4.0644,39.629225,96.45764651846032
-1.0007,4.0646,39.620695,96.4478661109417
-0.99614,4.0647,39.611691,96.43813027088416
-0.99938,4.0637,39.589424,96.4283627644727
-1.0007,4.0654,39.646945,96.41858235695408
-1.0062,4.0637,39.61067,96.40874819482237
-1.0096,4.0646,39.625533,96.39888080256615
-1.007,4.0648,39.614504,96.3890388215816
-1.0077,4.0639,39.644599,96.37918999910084
-0.9873,4.0636,39.630838,96.36954055736692
-1.0134,4.0623,39.642638,96.35963602555984
-1.0078,4.0632,39.615047,96.34978622572248
-0.98548,4.0641,39.623641,96.34015457187871
-0.98822,4.0622,39.614565,96.33049613846408
-0.98754,4.0628,39.615995,96.32084435107431
-0.9918,4.0625,39.619768,96.3111509282933
-0.9996,4.0627,39.627621,96.30138127169732
-0.99497,4.0627,39.604102,96.29165686671202
-1.003,4.0639,39.626689,96.28185397999157
-1.007,4.0629,39.643538,96.272011999007
-1.0082,4.0627,39.633387,96.26215828974324
-0.9967,4.0631,39.61912,96.25241697648872
-0.99331,4.0613,39.631211,96.242708795623
-0.99831,4.0627,39.638424,96.23295174692718
-1.0008,4.0616,39.649341,96.22317036205196
-0.99138,4.0621,39.646152,96.2134810441687
-0.99276,4.0623,39.634356,96.20377823876431
-0.98859,4.0615,39.637225,96.19411618913024
-1.0028,4.0625,39.647234,96.18431525712298
-0.99943,4.0608,39.631686,96.17454726203322
-1.005,4.0602,39.606278,96.16472482818072
-1.0115,4.0607,39.597035,96.15483886614906
-1.0069,4.0611,39.602749,96.14499786252112
-0.99352,4.0619,39.61134,96.13528762920654
-1.0075,4.0602,39.589486,96.12544076143898
-0.99622,4.0596,39.594073,96.11570413949616
-0.99735,4.0605,39.600577,96.10595647342372
-1.0031,4.0613,39.58932,96.09615260934666
-1.0027,4.0612,39.600845,96.086352654696
-1.0028,4.0624,39.610732,96.07655172268876
-1.0114,4.0601,39.620129,96.0666667380137
-1.0012,4.0598,39.585839,96.05688144371209
-1.0083,4.0607,39.587071,96.0470267570917
-1.0108,4.0592,39.581305,96.03714763655628
-0.99758,4.0598,39.589203,96.02739772256363
-1.0035,4.0597,39.591829,96.01758994906018
-0.98519,4.0602,39.601299,96.00796112955057
-0.99931,4.0607,39.607454,95.99819430728874
-1.0049,4.06,39.597226,95.98837285079284
-1.0005,4.0592,39.635516,95.97859439798742
-1.0067,4.0609,39.620924,95.96875534907268
-1.0082,4.0585,39.645034,95.95890163980891
-0.99304,4.0587,39.606215,95.94919609780602
-0.99773,4.0597,39.617565,95.93944471777851
-1.0023,4.0597,39.602948,95.92964867255426
-1.0081,4.0589,39.616661,95.91979594064708
-0.99433,4.0581,39.627626,95.91007779074404
-0.99791,4.0588,39.60185,95.90032465147463
-1.0113,4.0595,39.611758,95.8904406441562
-1.0033,4.0583,39.62135,95.88063482536592
-1.0081,4.0583,39.600359,95.87078209345874
-0.99165,4.0586,39.609728,95.86109013671263
-0.99047,4.0592,39.615981,95.85140971277444
-1.0017,4.0585,39.615592,95.84161953168982
-1.0073,4.0582,39.629698,95.83177461863544
-1.0041,4.0584,39.628843,95.82196098099236
-1.0015,4.0581,39.644881,95.81217275462096
-1.0099,4.0572,39.628721,95.80230243029492
-1.0083,4.0586,39.629483,95.79244774367454
-1.0059,4.0575,39.617071,95.78261651361262
-0.99131,4.058,39.618056,95.77292787987896
-0.99259,4.0573,39.624924,95.7632267359808
-0.99171,4.0567,39.584799,95.75353419282072
-0.99454,4.0573,39.607091,95.74381399046882
-0.99165,4.0572,39.598091,95.73412203372273
-0.99623,4.0565,39.593139,95.72438531404424
-0.99703,4.0569,39.581197,95.71464077551292
-1.0008,4.0574,39.612983,95.70485939063772
-1.0062,4.0559,39.592478,95.69502522850595
-1.0031,4.0573,39.639496,95.68522136442893
-0.99109,4.0562,39.612051,95.67553488087978
-0.99253,4.0572,39.618137,95.66583432339556
-0.99181,4.0577,39.62172,95.6561408028789
-0.99326,4.056,39.642515,95.6464331106915
